Repository: katherine-s37/chemistry

## Optimizing CO2 Hydrogenation to Methanol Analysis with a Structure Network and Attention-Based Aggregation in a Hybrid CatBoost Framework

### Description:
This project focuses on optimizing the prediction of methanol yield in the CO2 hydrogenation process using machine learning techniques. Given the increasing importance of carbon capture and conversion, this study leverages a hybrid CatBoost model to handle complex catalytic behaviors and multiple data sources, including reaction conditions, physical properties, and electronic/3D structural features.

### The project introduces several innovative elements:
1. A lasso layer for feature selection, enhancing model interpretability.

2. A bagging layer to increase stability and reduce variance.

3. Ordered boosting for more refined incremental predictions.

4. An attention-based aggregation module combined with spectral clustering and a memory matrix, which dynamically adjusts feature weights for improved accuracy.

5. The model achieved an R² of 0.9312 and minimal overfitting, demonstrating its robustness in predicting methanol yield. SHAP analysis identified that reaction conditions (GHSV, temperature, and specific surface area) were the most influential factors, followed by catalyst and support properties.

6. Additionally, the project used Sparse Principal Component Analysis (SPCA) to further analyze the variation in the data. Key materials (In2O3, Cu, Pd, ZnO-ZrO2) were mapped within the principal component space, revealing important interactions that can help optimize catalyst design for CO2 hydrogenation to methanol.
This work showcases the potential of hybrid models for complex chemical systems and provides insights for improving catalyst performance in CO2 hydrogenation reactions.

### Technologies:
	• CatBoost, XGBoost, Random Forest, BP Neural Network
	• Feature Engineering, SPCA, SHAP Analysis
	• Python, R, Pandas, Scikit-learn, Matplotlib

### Skills:
	• Machine Learning, Data Preprocessing, Model Optimization
	• Statistical Analysis, Algorithm Tuning, Model Evaluation
	• Problem Solving, Data Visualization, Report Writing

File: Curated_data_numeric.csv (part 1 of 14)
STY [mgMeOH h-1 gcat-1],Metal Loading [wt.%],CR Metal [pm],Electronegativity of Metal,MW Support 1 [g mol-1],MW of Support 2 [g mol-1],MW Support 3 [g mol-1],Total MW of Support [g mol-1],Electronegativity of P1,CR P1 [pm],first ionization energy P1[KJ/mol],electron affinity P1[KJ/mol],Promoter 1 loading [wt.%],Promoter1_band_gap,Promoter 2 loading [wt.%],Calcination Temperature [K],Calcination duration [h],SBET [m2 g-1],H2/CO2 [-],GHSV [cm3 h-1 gcat-1],Catalyst amount [g],Pressure [Mpa],Temperature [K],Family_band_gap,Family_density,Family_volume,Family_formation_energy_per_atom,Family_total_magnetization_normalized_vol,Family_density_atomic,Family_total_magnetization,Family_a,Family_b,Family_c,Family_alpha,Family_beta,Family_gamma,Family_volume.1,Support1_band_gap,Support1_density,Support1_volume,Support1_formation_energy_per_atom,Support1_total_magnetization_normalized_vol,Support1_density_atomic,Support1_total_magnetization,Support1_a,Support1_b,Support1_c,Support1_alpha,Support1_beta,Support1_gamma,Support1_volume.1,Support2_band_gap,Support2_density,Support2_volume,Support2_formation_energy_per_atom,Support2_total_magnetization_normalized_vol,Support2_density_atomic,Support2_total_magnetization,Support2_a,Support2_b,Support2_c,Support2_alpha,Support2_beta,Support2_gamma,Support2_volume.1,Promoter1_density,Promoter1_volume,Promoter1_formation_energy_per_atom,Promoter1_total_magnetization_normalized_vol,Promoter1_density_atomic,Promoter1_total_magnetization,Promoter1_a,Promoter1_b,Promoter1_c,Promoter1_alpha,Promoter1_beta,Promoter1_gamma,Promoter1_volume.1
2620,4.4,144,1.78,159.69,0,0,159.69,1.91,121,737.1,112,6.8,0,0.2,623,2,9,10,115500,0.5,6,598,0.7627,7.431383516,248.148913,-1.825650498,4.03E-09,12.40744565,1.00E-06,5.52743787,5.62034609,7.9877681,90,90,90,248.148913,1.2106,5.360007269,455.0635463,-1.488703965,0.184589355,10.83484634,83.9998863,6.81032,6.893131105,10.75721559,96.90542676,103.9955153,108.1381281,455.0635463,0,0,0,0,0,0,0,0,0,0,0,0,0,0,0,0,0,0,0,0,0,0,0,0,0,0,0
2400,4.4,144,1.78,159.69,0,0,159.69,1.91,121,737.1,112,6.8,0,0.2,623,2,9,8,94500,0.5,6,598,0.7627,7.431383516,248.148913,-1.825650498,4.03E-09,12.40744565,1.00E-06,5.52743787,5.62034609,7.9877681,90,90,90,248.148913,1.2106,5.360007269,455.0635463,-1.488703965,0.184589355,10.83484634,83.9998863,6.81032,6.893131105,10.75721559,96.90542676,103.9955153,108.1381281,455.0635463,0,0,0,0,0,0,0,0,0,0,0,0,0,0,0,0,0,0,0,0,0,0,0,0,0,0,0
2233.6,36.5,138,1.9,81.38,0,60,141.38,1.55,139,717.3,0,2.7,0,0,573,4,218,3,120000,0.02,4,453,0,9.20140094,11.46788584,0.03556281,0,11.46788584,0,2.462702208,2.462702208,2.462702208,107.8165304,107.8165304,112.8338417,11.46788584,0.4516,5.50814457,49.08434295,-1.347222578,1.63E-08,12.27108574,8.00E-07,3.205217816,3.205217816,5.516927,90,90,119.9999962,49.08434295,0,0,0,0,0,0,0,0,0,0,0,0,0,0,8.432434019,10.81855722,0.369725386,0.106035165,10.81855722,1.1471475,2.413220907,2.413220907,2.413220907,109.4712206,109.4712206,109.4712206,10.81855722
2230,4.4,144,1.78,159.69,0,0,159.69,1.91,121,737.1,112,6.8,0,0.2,623,2,9,10,115500,0.5,4,598,0.7627,7.431383516,248.148913,-1.825650498,4.03E-09,12.40744565,1.00E-06,5.52743787,5.62034609,7.9877681,90,90,90,248.148913,1.2106,5.360007269,455.0635463,-1.488703965,0.184589355,10.83484634,83.9998863,6.81032,6.893131105,10.75721559,96.90542676,103.9955153,108.1381281,455.0635463,0,0,0,0,0,0,0,0,0,0,0,0,0,0,0,0,0,0,0,0,0,0,0,0,0,0,0
2224,36.5,138,1.9,81.38,60,0,141.38,1.55,139,717.3,0,2.7,0,0,773,5,218,3,60000,0.04,4,453,0,9.20140094,11.46788584,0.03556281,0,11.46788584,0,2.462702208,2.462702208,2.462702208,107.8165304,107.8165304,112.8338417,11.46788584,0.4516,5.50814457,49.08434295,-1.347222578,1.63E-08,12.27108574,8.00E-07,3.205217816,3.205217816,5.516927,90,90,119.9999962,49.08434295,0,0,0,0,0,0,0,0,0,0,0,0,0,0,8.432434019,10.81855722,0.369725386,0.106035165,10.81855722,1.1471475,2.413220907,2.413220907,2.413220907,109.4712206,109.4712206,109.4712206,10.81855722
2090,4.4,144,1.78,159.69,0,0,159.69,1.91,121,737.1,112,6.8,0,0.2,623,2,9,8,94500,0.5,4,598,0.7627,7.431383516,248.148913,-1.825650498,4.03E-09,12.40744565,1.00E-06,5.52743787,5.62034609,7.9877681,90,90,90,248.148913,1.2106,5.360007269,455.0635463,-1.488703965,0.184589355,10.83484634,83.9998863,6.81032,6.893131105,10.75721559,96.90542676,103.9955153,108.1381281,455.0635463,0,0,0,0,0,0,0,0,0,0,0,0,0,0,0,0,0,0,0,0,0,0,0,0,0,0,0
1990,20.5,138,1.9,81.38,101.96,0,183.34,0,,,,0,0,0,673,4,125,10,19200,0.17,3.6,533,0,9.20140094,11.46788584,0.03556281,0,11.46788584,0,2.462702208,2.462702208,2.462702208,107.8165304,107.8165304,112.8338417,11.46788584,0.4516,5.50814457,49.08434295,-1.347222578,1.63E-08,12.27108574,8.00E-07,3.205217816,3.205217816,5.516927,90,90,119.9999962,49.08434295,0,3.061639523,634.3399986,-3.349636855,0.001894773,10.93689653,1.2019301,22.860096,5.651388,5.662634664,60.12364367,90,90,634.3399986,0,0,0,0,0,0,0,0,0,0,0,0,0
1980,4.4,144,1.78,159.69,0,0,159.69,1.91,121,737.1,112,6.8,0,0.2,623,2,9,6,73500,0.5,6,598,0.7627,7.431383516,248.148913,-1.825650498,4.03E-09,12.40744565,1.00E-06,5.52743787,5.62034609,7.9877681,90,90,90,248.148913,1.2106,5.360007269,455.0635463,-1.488703965,0.184589355,10.83484634,83.9998863,6.81032,6.893131105,10.75721559,96.90542676,103.9955153,108.1381281,455.0635463,0,0,0,0,0,0,0,0,0,0,0,0,0,0,0,0,0,0,0,0,0,0,0,0,0,0,0
1830,4.4,144,1.78,159.69,0,0,159.69,1.91,121,737.1,112,6.8,0,0.2,623,2,9,6,73500,0.5,4,598,0.7627,7.431383516,248.148913,-1.825650498,4.03E-09,12.40744565,1.00E-06,5.52743787,5.62034609,7.9877681,90,90,90,248.148913,1.2106,5.360007269,455.0635463,-1.488703965,0.184589355,10.83484634,83.9998863,6.81032,6.893131105,10.75721559,96.90542676,103.9955153,108.1381281,455.0635463,0,0,0,0,0,0,0,0,0,0,0,0,0,0,0,0,0,0,0,0,0,0,0,0,0,0,0
1804.8,24.4,138,1.9,81.38,60,0,141.38,0,,,,0,0,0,623,4,245,16.5,30000,1,4,533,0,9.20140094,11.46788584,0.03556281,0,11.46788584,0,2.462702208,2.462702208,2.462702208,107.8165304,107.8165304,112.8338417,11.46788584,0.4516,5.50814457,49.08434295,-1.347222578,1.63E-08,12.27108574,8.00E-07,3.205217816,3.205217816,5.516927,90,90,119.9999962,49.08434295,0,0,0,0,0,0,0,0,0,0,0,0,0,0,0,0,0,0,0,0,0,0,0,0,0,0,0
1609.6,37,138,1.9,81.38,60,0,141.38,0,,,,0,0,0,773,5,228,3,60000,0.04,4,453,0,9.20140094,11.46788584,0.03556281,0,11.46788584,0,2.462702208,2.462702208,2.462702208,107.8165304,107.8165304,112.8338417,11.46788584,0.4516,5.50814457,49.08434295,-1.347222578,1.63E-08,12.27108574,8.00E-07,3.205217816,3.205217816,5.516927,90,90,119.9999962,49.08434295,0,0,0,0,0,0,0,0,0,0,0,0,0,0,0,0,0,0,0,0,0,0,0,0,0,0,0
1536,18.9,138,1.9,81.38,60,0,141.38,0,,,,0,0,0,623,4,245,16.5,30000,1,4,533,0,9.20140094,11.46788584,0.03556281,0,11.46788584,0,2.462702208,2.462702208,2.462702208,107.8165304,107.8165304,112.8338417,11.46788584,0.4516,5.50814457,49.08434295,-1.347222578,1.63E-08,12.27108574,8.00E-07,3.205217816,3.205217816,5.516927,90,90,119.9999962,49.08434295,0,0,0,0,0,0,0,0,0,0,0,0,0,0,0,0,0,0,0,0,0,0,0,0,0,0,0
1532.8,36.7,138,1.9,81.38,0,60,141.38,1.55,139,717.3,0,2.8,0,0,573,4,147,3,120000,0.02,4,453,0,9.20140094,11.46788584,0.03556281,0,11.46788584,0,2.462702208,2.462702208,2.462702208,107.8165304,107.8165304,112.8338417,11.46788584,0.4516,5.50814457,49.08434295,-1.347222578,1.63E-08,12.27108574,8.00E-07,3.205217816,3.205217816,5.516927,90,90,119.9999962,49.08434295,0,0,0,0,0,0,0,0,0,0,0,0,0,0,8.432434019,10.81855722,0.369725386,0.106035165,10.81855722,1.1471475,2.413220907,2.413220907,2.413220907,109.4712206,109.4712206,109.4712206,10.81855722
1465.6,39.5,138,1.9,60,0,0,60,1.55,139,717.3,0,10,0,0,773,5,255,3,60000,0.04,4,453,0,9.20140094,11.46788584,0.03556281,0,11.46788584,0,2.462702208,2.462702208,2.462702208,107.8165304,107.8165304,112.8338417,11.46788584,0,0,0,0,0,0,0,0,0,0,0,0,0,0,0,0,0,0,0,0,0,0,0,0,0,0,0,0,8.432434019,10.81855722,0.369725386,0.106035165,10.81855722,1.1471475,2.413220907,2.413220907,2.413220907,109.4712206,109.4712206,109.4712206,10.81855722
1369.6,45,138,1.9,60,0,0,60,0,,,,0,0,0,773,5,228,3,60000,0.04,4,453,0,9.20140094,11.46788584,0.03556281,0,11.46788584,0,2.462702208,2.462702208,2.462702208,107.8165304,107.8165304,112.8338417,11.46788584,0,0,0,0,0,0,0,0,0,0,0,0,0,0,0,0,0,0,0,0,0,0,0,0,0,0,0,0,0,0,0,0,0,0,0,0,0,0,0,0,0
1350,4.4,144,1.78,159.69,0,0,159.69,1.91,121,737.1,112,6.8,0,0.2,623,2,9,3,42000,0.5,4,598,0.7627,7.431383516,248.148913,-1.825650498,4.03E-09,12.40744565,1.00E-06,5.52743787,5.62034609,7.9877681,90,90,90,248.148913,1.2106,5.360007269,455.0635463,-1.488703965,0.184589355,10.83484634,83.9998863,6.81032,6.893131105,10.75721559,96.90542676,103.9955153,108.1381281,455.0635463,0,0,0,0,0,0,0,0,0,0,0,0,0,0,0,0,0,0,0,0,0,0,0,0,0,0,0
1193.6,75,138,1.9,81.38,0,0,81.38,0,,,,0,0,0,773,5,2.92,3,60000,0.04,4,453,0,9.20140094,11.46788584,0.03556281,0,11.46788584,0,2.462702208,2.462702208,2.462702208,107.8165304,107.8165304,112.8338417,11.46788584,0.4516,5.50814457,49.08434295,-1.347222578,1.63E-08,12.27108574,8.00E-07,3.205217816,3.205217816,5.516927,90,90,119.9999962,49.08434295,0,0,0,0,0,0,0,0,0,0,0,0,0,0,0,0,0,0,0,0,0,0,0,0,0,0,0
1090,4.4,144,1.78,159.69,0,0,159.69,1.91,121,737.1,112,6.8,0,0.2,623,2,9,10,36000,0.5,6,598,0.7627,7.431383516,248.148913,-1.825650498,4.03E-09,12.40744565,1.00E-06,5.52743787,5.62034609,7.9877681,90,90,90,248.148913,1.2106,5.360007269,455.0635463,-1.488703965,0.184589355,10.83484634,83.9998863,6.81032,6.893131105,10.75721559,96.90542676,103.9955153,108.1381281,455.0635463,0,0,0,0,0,0,0,0,0,0,0,0,0,0,0,0,0,0,0,0,0,0,0,0,0,0,0
1078.72,3.33,138,1.9,172.12,0,0,172.12,1.91,121,737.1,112,6.67,0,0,723,4,33.6,3,108000,0.1,3,513,0,9.20140094,11.46788584,0.03556281,0,11.46788584,0,2.462702208,2.462702208,2.462702208,107.8165304,107.8165304,112.8338417,11.46788584,0,6.779455929,455.8922747,-3.795988284,0.008774002,14.70620241,3.9999999,6.728971915,6.748655946,10.24659173,96.16579217,90.12123808,99.7133345,455.8922747,0,0,0,0,0,0,0,0,0,0,0,0,0,0,0,0,0,0,0,0,0,0,0,0,0,0,0
1060,4.4,144,1.78,159.69,0,0,159.69,1.91,121,737.1,112,6.8,0,0.2,623,2,9,8,30000,0.5,6,598,0.7627,7.431383516,248.148913,-1.825650498,4.03E-09,12.40744565,1.00E-06,5.52743787,5.62034609,7.9877681,90,90,90,248.148913,1.2106,5.360007269,455.0635463,-1.488703965,0.184589355,10.83484634,83.9998863,6.81032,6.893131105,10.75721559,96.90542676,103.9955153,108.1381281,455.0635463,0,0,0,0,0,0,0,0,0,0,0,0,0,0,0,0,0,0,0,0,0,0,0,0,0,0,0
1013.8,20.5,138,1.9,81.38,101.96,0,183.34,0,,,,0,0,0,673,4,125,12,9700,0.17,3.6,533,0,9.20140094,11.46788584,0.03556281,0,11.46788584,0,2.462702208,2.462702208,2.462702208,107.8165304,107.8165304,112.8338417,11.46788584,0.4516,5.50814457,49.08434295,-1.347222578,1.63E-08,12.27108574,8.00E-07,3.205217816,3.205217816,5.516927,90,90,119.9999962,49.08434295,0,3.061639523,634.3399986,-3.349636855,0.001894773,10.93689653,1.2019301,22.860096,5.651388,5.662634664,60.12364367,90,90,634.3399986,0,0,0,0,0,0,0,0,0,0,0,0,0
974.58,13.35,138,1.9,172.12,0,0,172.12,0,,,,0,0,0,673,4,101,4,30000,0.2,5,523,0,9.20140094,11.46788584,0.03556281,0,11.46788584,0,2.462702208,2.462702208,2.462702208,107.8165304,107.8165304,112.8338417,11.46788584,0,6.779455929,455.8922747,-3.795988284,0.008774002,14.70620241,3.9999999,6.728971915,6.748655946,10.24659173,96.16579217,90.12123808,99.7133345,455.8922747,0,0,0,0,0,0,0,0,0,0,0,0,0,0,0,0,0,0,0,0,0,0,0,0,0,0,0
944,28.2,138,1.9,81.38,60,0,141.38,0,,,,0,0,0,623,4,262,16.5,30000,1,4,533,0,9.20140094,11.46788584,0.03556281,0,11.46788584,0,2.462702208,2.462702208,2.462702208,107.8165304,107.8165304,112.8338417,11.46788584,0.4516,5.50814457,49.08434295,-1.347222578,1.63E-08,12.27108574,8.00E-07,3.205217816,3.205217816,5.516927,90,90,119.9999962,49.08434295,0,0,0,0,0,0,0,0,0,0,0,0,0,0,0,0,0,0,0,0,0,0,0,0,0,0,0
881.52,13.35,138,1.9,172.12,0,0,172.12,0,,,,0,0,0,673,4,101,4,30000,0.2,5,548,0,9.20140094,11.46788584,0.03556281,0,11.46788584,0,2.462702208,2.462702208,2.462702208,107.8165304,107.8165304,112.8338417,11.46788584,0,6.779455929,455.8922747,-3.795988284,0.008774002,14.70620241,3.9999999,6.728971915,6.748655946,10.24659173,96.16579217,90.12123808,99.7133345,455.8922747,0,0,0,0,0,0,0,0,0,0,0,0,0,0,0,0,0,0,0,0,0,0,0,0,0,0,0
878.5,20.5,138,1.9,81.38,101.96,0,183.34,0,,,,0,0,0,673,4,125,14,9700,0.17,3.6,533,0,9.20140094,11.46788584,0.03556281,0,11.46788584,0,2.462702208,2.462702208,2.462702208,107.8165304,107.8165304,112.8338417,11.46788584,0.4516,5.50814457,49.08434295,-1.347222578,1.63E-08,12.27108574,8.00E-07,3.205217816,3.205217816,5.516927,90,90,119.9999962,49.08434295,0,3.061639523,634.3399986,-3.349636855,0.001894773,10.93689653,1.2019301,22.860096,5.651388,5.662634664,60.12364367,90,90,634.3399986,0,0,0,0,0,0,0,0,0,0,0,0,0
878,20.5,138,1.9,81.38,101.96,0,183.34,0,,,,0,0,0,673,4,125,16,11000,0.17,3.6,533,0,9.20140094,11.46788584,0.03556281,0,11.46788584,0,2.462702208,2.462702208,2.462702208,107.8165304,107.8165304,112.8338417,11.46788584,0.4516,5.50814457,49.08434295,-1.347222578,1.63E-08,12.27108574,8.00E-07,3.205217816,3.205217816,5.516927,90,90,119.9999962,49.08434295,0,3.061639523,634.3399986,-3.349636855,0.001894773,10.93689653,1.2019301,22.860096,5.651388,5.662634664,60.12364367,90,90,634.3399986,0,0,0,0,0,0,0,0,0,0,0,0,0
870,4.4,144,1.78,159.69,0,0,159.69,1.91,121,737.1,112,6.8,0,0.2,623,2,9,8,30000,0.5,4,598,0.7627,7.431383516,248.148913,-1.825650498,4.03E-09,12.40744565,1.00E-06,5.52743787,5.62034609,7.9877681,90,90,90,248.148913,1.2106,5.360007269,455.0635463,-1.488703965,0.184589355,10.83484634,83.9998863,6.81032,6.893131105,10.75721559,96.90542676,103.9955153,108.1381281,455.0635463,0,0,0,0,0,0,0,0,0,0,0,0,0,0,0,0,0,0,0,0,0,0,0,0,0,0,0
852.48,3.33,138,1.9,172.12,0,0,172.12,1.91,121,737.1,112,6.67,0,0,723,4,33.6,3,72000,0.1,3,513,0,9.20140094,11.46788584,0.03556281,0,11.46788584,0,2.462702208,2.462702208,2.462702208,107.8165304,107.8165304,112.8338417,11.46788584,0,6.779455929,455.8922747,-3.795988284,0.008774002,14.70620241,3.9999999,6.728971915,6.748655946,10.24659173,96.16579217,90.12123808,99.7133345,455.8922747,0,0,0,0,0,0,0,0,0,0,0,0,0,0,0,0,0,0,0,0,0,0,0,0,0,0,0
816,12.9,138,1.9,81.38,60,0,141.38,0,,,,0,0,0,623,4,237,16.5,30000,1,4,533,0,9.20140094,11.46788584,0.03556281,0,11.46788584,0,2.462702208,2.462702208,2.462702208,107.8165304,107.8165304,112.8338417,11.46788584,0.4516,5.50814457,49.08434295,-1.347222578,1.63E-08,12.27108574,8.00E-07,3.205217816,3.205217816,5.516927,90,90,119.9999962,49.08434295,0,0,0,0,0,0,0,0,0,0,0,0,0,0,0,0,0,0,0,0,0,0,0,0,0,0,0
786.59,99.42,144,1.78,0,0,0,0,2.28,128,870,205.3,0.58,0,0,723,3,87.3,3,54000,0.1,4,573,0.7627,7.431383516,248.148913,-1.825650498,4.03E-09,12.40744565,1.00E-06,5.52743787,5.62034609,7.9877681,90,90,90,248.148913,0,0,0,0,0,0,0,0,0,0,0,0,0,0,0,0,0,0,0,0,0,0,0,0,0,0,0,0,21.13492574,15.32745405,0,0.000329474,15.32745405,0.00505,2.788228298,2.788228876,2.78822786,59.99999996,59.9999931,60.00000911,15.32745405
766.31,13.35,138,1.9,172.12,0,0,172.12,0,,,,0,0,0,673,4,101,4,30000,0.2,5,473,0,9.20140094,11.46788584,0.03556281,0,11.46788584,0,2.462702208,2.462702208,2.462702208,107.8165304,107.8165304,112.8338417,11.46788584,0,6.779455929,455.8922747,-3.795988284,0.008774002,14.70620241,3.9999999,6.728971915,6.748655946,10.24659173,96.16579217,90.12123808,99.7133345,455.8922747,0,0,0,0,0,0,0,0,0,0,0,0,0,0,0,0,0,0,0,0,0,0,0,0,0,0,0
765,89.2,144,1.78,0,0,0,0,2.2,137,880,151,10.8,0,0,723,3,68,4,21000,0.2,5,573,0.7627,7.431383516,248.148913,-1.825650498,4.03E-09,12.40744565,1.00E-06,5.52743787,5.62034609,7.9877681,90,90,90,248.148913,0,0,0,0,0,0,0,0,0,0,0,0,0,0,0,0,0,0,0,0,0,0,0,0,0,0,0,0,22.30435361,14.31038278,0,1.19E-07,14.31038278,1.70E-06,2.725140087,2.725138988,2.72513948,59.99999403,60.00000737,60.00000566,14.31038278
720.17,13.35,138,1.9,172.12,0,0,172.12,0,,,,0,0,0,673,4,101,4,30000,0.2,5,573,0,9.20140094,11.46788584,0.03556281,0,11.46788584,0,2.462702208,2.462702208,2.462702208,107.8165304,107.8165304,112.8338417,11.46788584,0,6.779455929,455.8922747,-3.795988284,0.008774002,14.70620241,3.9999999,6.728971915,6.748655946,10.24659173,96.16579217,90.12123808,99.7133345,455.8922747,0,0,0,0,0,0,0,0,0,0,0,0,0,0,0,0,0,0,0,0,0,0,0,0,0,0,0
715.44,8.9,138,1.9,172.12,0,0,172.12,0,,,,0,0,0,673,4,44,4,30000,0.2,5,523,0,9.20140094,11.46788584,0.03556281,0,11.46788584,0,2.462702208,2.462702208,2.462702208,107.8165304,107.8165304,112.8338417,11.46788584,0,6.779455929,455.8922747,-3.795988284,0.008774002,14.70620241,3.9999999,6.728971915,6.748655946,10.24659173,96.16579217,90.12123808,99.7133345,455.8922747,0,0,0,0,0,0,0,0,0,0,0,0,0,0,0,0,0,0,0,0,0,0,0,0,0,0,0
704,35.6,138,1.9,81.38,0,0,81.38,1.81,126,578.8,28.9,6,0,0,673,4,102,3,15000,0.2,7,523,0,9.20140094,11.46788584,0.03556281,0,11.46788584,0,2.462702208,2.462702208,2.462702208,107.8165304,107.8165304,112.8338417,11.46788584,0.4516,5.50814457,49.08434295,-1.347222578,1.63E-08,12.27108574,8.00E-07,3.205217816,3.205217816,5.516927,90,90,119.9999962,49.08434295,0,0,0,0,0,0,0,0,0,0,0,0,0,0,0,0,0,0,0,0,0,0,0,0,0,0,0
702.3,20.5,138,1.9,81.38,101.96,0,183.34,0,,,,0,0,0,673,4,125,18,9700,0.17,3.6,533,0,9.20140094,11.46788584,0.03556281,0,11.46788584,0,2.462702208,2.462702208,2.462702208,107.8165304,107.8165304,112.8338417,11.46788584,0.4516,5.50814457,49.08434295,-1.347222578,1.63E-08,12.27108574,8.00E-07,3.205217816,3.205217816,5.516927,90,90,119.9999962,49.08434295,0,3.061639523,634.3399986,-3.349636855,0.001894773,10.93689653,1.2019301,22.860096,5.651388,5.662634664,60.12364367,90,90,634.3399986,0,0,0,0,0,0,0,0,0,0,0,0,0
691.71,99.42,144,1.78,0,0,0,0,2.28,128,870,205.3,0.58,0,0,723,3,87.3,3,42000,0.1,4,573,0.7627,7.431383516,248.148913,-1.825650498,4.03E-09,12.40744565,1.00E-06,5.52743787,5.62034609,7.9877681,90,90,90,248.148913,0,0,0,0,0,0,0,0,0,0,0,0,0,0,0,0,0,0,0,0,0,0,0,0,0,0,0,0,21.13492574,15.32745405,0,0.000329474,15.32745405,0.00505,2.788228298,2.788228876,2.78822786,59.99999996,59.9999931,60.00000911,15.32745405
672,35.6,138,1.9,81.38,123.22,0,204.6,1.81,126,578.8,28.9,6,0,0,673,4,102,3,15000,0.2,6,523,0,9.20140094,11.46788584,0.03556281,0,11.46788584,0,2.462702208,2.462702208,2.462702208,107.8165304,107.8165304,112.8338417,11.46788584,0.4516,5.50814457,49.08434295,-1.347222578,1.63E-08,12.27108574,8.00E-07,3.205217816,3.205217816,5.516927,90,90,119.9999962,49.08434295,0.0373,5.602303597,703.4328614,-3.550562183,0.005684799,11.92259087,3.9988746,8.165203,8.170586139,11.16642157,98.56666411,107.0778823,89.9697413,703.4328614,0,0,0,0,0,0,0,0,0,0,0,0,0
669.19,40,138,1.9,81.38,101.96,0,183.34,1.22,162,600,29.6,8.3,0,0,773,4,108,3,10000,0.6,7,503,0,9.20140094,11.46788584,0.03556281,0,11.46788584,0,2.462702208,2.462702208,2.462702208,107.8165304,107.8165304,112.8338417,11.46788584,0.4516,5.50814457,49.08434295,-1.347222578,1.63E-08,12.27108574,8.00E-07,3.205217816,3.205217816,5.516927,90,90,119.9999962,49.08434295,0,3.061639523,634.3399986,-3.349636855,0.001894773,10.93689653,1.2019301,22.860096,5.651388,5.662634664,60.12364367,90,90,634.3399986,4.370668906,67.55562608,0,0.019629783,33.77781304,1.3261023,3.64256962,3.642569164,5.87915835,90,90,119.9999849,67.55562608
641.89,16.5,144,1.78,123.22,0,0,123.22,1.91,121,737.1,112,25.4,0,0.86,623,2,10,3,24000,0.5,4,573,0.7627,7.431383516,248.148913,-1.825650498,4.03E-09,12.40744565,1.00E-06,5.52743787,5.62034609,7.9877681,90,90,90,248.148913,0.0373,5.602303597,703.4328614,-3.550562183,0.005684799,11.92259087,3.9988746,8.165203,8.170586139,11.16642157,98.56666411,107.0778823,89.9697413,703.4328614,0,0,0,0,0,0,0,0,0,0,0,0,0,0,9.196826321,10.5974257,0.11925923,0.062056996,10.5974257,0.6576444,2.396665497,2.396665497,2.396665497,109.4712206,109.4712206,109.4712206,10.5974257
640.32,44.9344,138,1.9,81.38,123.22,0,204.6,1.12,185,534.4,50,5.6,0,0,673,5,61.2,3,1120.7,1,3,503,0,9.20140094,11.46788584,0.03556281,0,11.46788584,0,2.462702208,2.462702208,2.462702208,107.8165304,107.8165304,112.8338417,11.46788584,0.4516,5.50814457,49.08434295,-1.347222578,1.63E-08,12.27108574,8.00E-07,3.205217816,3.205217816,5.516927,90,90,119.9999962,49.08434295,0.0373,5.602303597,703.4328614,-3.550562183,0.005684799,11.92259087,3.9988746,8.165203,8.170586139,11.16642157,98.56666411,107.0778823,89.9697413,703.4328614,7.926076447,29.35476253,0.228250405,0.000552599,29.35476253,0.0162214,3.365891064,3.365892378,3.36589178,109.4712042,109.471212,109.4712397,29.35476253
630.3,20.5,138,1.9,81.38,101.96,0,183.34,0,,,,0,0,0,673,4,125,20,9700,0.17,3.6,533,0,9.20140094,11.46788584,0.03556281,0,11.46788584,0,2.462702208,2.462702208,2.462702208,107.8165304,107.8165304,112.8338417,11.46788584,0.4516,5.50814457,49.08434295,-1.347222578,1.63E-08,12.27108574,8.00E-07,3.205217816,3.205217816,5.516927,90,90,119.9999962,49.08434295,0,3.061639523,634.3399986,-3.349636855,0.001894773,10.93689653,1.2019301,22.860096,5.651388,5.662634664,60.12364367,90,90,634.3399986,0,0,0,0,0,0,0,0,0,0,0,0,0
618.25,99.26,144,1.78,0,0,0,0,2.2,131,804.4,53.7,0.74,0,0,573,3,174,4,24000,0.1,5,553,0.7627,7.431383516,248.148913,-1.825650498,4.03E-09,12.40744565,1.00E-06,5.52743787,5.62034609,7.9877681,90,90,90,248.148913,0,0,0,0,0,0,0,0,0,0,0,0,0,0,0,0,0,0,0,0,0,0,0,0,0,0,0,0,11.72895427,60.26609479,0.015005062,0.026740467,15.0665237,1.6115435,2.76256126,2.762562078,9.11839409,90,90,119.9999778,60.26609479
613.44,98.55,144,1.78,0,0,0,0,2.2,131,804.4,53.7,1.45,0,0,573,3,149,4,24000,0.1,5,553,0.7627,7.431383516,248.148913,-1.825650498,4.03E-09,12.40744565,1.00E-06,5.52743787,5.62034609,7.9877681,90,90,90,248.148913,0,0,0,0,0,0,0,0,0,0,0,0,0,0,0,0,0,0,0,0,0,0,0,0,0,0,0,0,11.72895427,60.26609479,0.015005062,0.026740467,15.0665237,1.6115435,2.76256126,2.762562078,9.11839409,90,90,119.9999778,60.26609479
608,94.3,144,1.78,0,0,0,0,2.2,137,880,151,10.8,0,0,723,3,68,4,21000,0.2,5,573,0.7627,7.431383516,248.148913,-1.825650498,4.03E-09,12.40744565,1.00E-06,5.52743787,5.62034609,7.9877681,90,90,90,248.148913,0,0,0,0,0,0,0,0,0,0,0,0,0,0,0,0,0,0,0,0,0,0,0,0,0,0,0,0,22.30435361,14.31038278,0,1.19E-07,14.31038278,1.70E-06,2.725140087,2.725138988,2.72513948,59.99999403,60.00000737,60.00000566,14.31038278
590.22,8.9,138,1.9,172.12,0,0,172.12,0,,,,0,0,0,673,4,44,4,30000,0.2,5,473,0,9.20140094,11.46788584,0.03556281,0,11.46788584,0,2.462702208,2.462702208,2.462702208,107.8165304,107.8165304,112.8338417,11.46788584,0,6.779455929,455.8922747,-3.795988284,0.008774002,14.70620241,3.9999999,6.728971915,6.748655946,10.24659173,96.16579217,90.12123808,99.7133345,455.8922747,0,0,0,0,0,0,0,0,0,0,0,0,0,0,0,0,0,0,0,0,0,0,0,0,0,0,0
580.8,45.5,138,1.9,81.38,123.22,0,204.6,0,,,,0,0,0,673,5,83.3,3,1120.7,1,3,503,0,9.20140094,11.46788584,0.03556281,0,11.46788584,0,2.462702208,2.462702208,2.462702208,107.8165304,107.8165304,112.8338417,11.46788584,0.4516,5.50814457,49.08434295,-1.347222578,1.63E-08,12.27108574,8.00E-07,3.205217816,3.205217816,5.516927,90,90,119.9999962,49.08434295,0.0373,5.602303597,703.4328614,-3.550562183,0.005684799,11.92259087,3.9988746,8.165203,8.170586139,11.16642157,98.56666411,107.0778823,89.9697413,703.4328614,0,0,0,0,0,0,0,0,0,0,0,0,0
579.2,3.33,138,1.9,172.12,0,0,172.12,1.91,121,737.1,112,6.67,0,0,723,4,33.6,3,36000,0.1,3,513,0,9.20140094,11.46788584,0.03556281,0,11.46788584,0,2.462702208,2.462702208,2.462702208,107.8165304,107.8165304,112.8338417,11.46788584,0,6.779455929,455.8922747,-3.795988284,0.008774002,14.70620241,3.9999999,6.728971915,6.748655946,10.24659173,96.16579217,90.12123808,99.7133345,455.8922747,0,0,0,0,0,0,0,0,0,0,0,0,0,0,0,0,0,0,0,0,0,0,0,0,0,0,0
578.11,99.25,144,1.78,0,0,0,0,2.2,131,804.4,53.7,0.75,0,0,573,3,131,4,24000,0.1,5,553,0.7627,7.431383516,248.148913,-1.825650498,4.03E-09,12.40744565,1.00E-06,5.52743787,5.62034609,7.9877681,90,90,90,248.148913,0,0,0,0,0,0,0,0,0,0,0,0,0,0,0,0,0,0,0,0,0,0,0,0,0,0,0,0,11.72895427,60.26609479,0.015005062,0.026740467,15.0665237,1.6115435,2.76256126,2.762562078,9.11839409,90,90,119.9999778,60.26609479
574.2,16.5,144,1.78,123.22,0,0,123.22,1.91,121,737.1,112,25.4,0,0.86,623,2,10,3,12000,0.5,4,623,0.7627,7.431383516,248.148913,-1.825650498,4.03E-09,12.40744565,1.00E-06,5.52743787,5.62034609,7.9877681,90,90,90,248.148913,0.0373,5.602303597,703.4328614,-3.550562183,0.005684799,11.92259087,3.9988746,8.165203,8.170586139,11.16642157,98.56666411,107.0778823,89.9697413,703.4328614,0,0,0,0,0,0,0,0,0,0,0,0,0,0,9.196826321,10.5974257,0.11925923,0.062056996,10.5974257,0.6576444,2.396665497,2.396665497,2.396665497,109.4712206,109.4712206,109.4712206,10.5974257
570.4,99.42,144,1.78,0,0,0,0,2.28,128,870,205.3,0.58,0,0,723,3,87.3,3,30000,0.1,4,573,0.7627,7.431383516,248.148913,-1.825650498,4.03E-09,12.40744565,1.00E-06,5.52743787,5.62034609,7.9877681,90,90,90,248.148913,0,0,0,0,0,0,0,0,0,0,0,0,0,0,0,0,0,0,0,0,0,0,0,0,0,0,0,0,21.13492574,15.32745405,0,0.000329474,15.32745405,0.00505,2.788228298,2.788228876,2.78822786,59.99999996,59.9999931,60.00000911,15.32745405
569.6,31.4,138,1.9,81.38,60,0,141.38,0,,,,0,0,0,623,4,270,16.5,30000,1,4,533,0,9.20140094,11.46788584,0.03556281,0,11.46788584,0,2.462702208,2.462702208,2.462702208,107.8165304,107.8165304,112.8338417,11.46788584,0.4516,5.50814457,49.08434295,-1.347222578,1.63E-08,12.27108574,8.00E-07,3.205217816,3.205217816,5.516927,90,90,119.9999962,49.08434295,0,0,0,0,0,0,0,0,0,0,0,0,0,0,0,0,0,0,0,0,0,0,0,0,0,0,0
568.87,60.5,138,1.9,81.38,101.96,0,183.34,0,,,,0,0,0,693,3,78,8,6000,1,5,523,0,9.20140094,11.46788584,0.03556281,0,11.46788584,0,2.462702208,2.462702208,2.462702208,107.8165304,107.8165304,112.8338417,11.46788584,0.4516,5.50814457,49.08434295,-1.347222578,1.63E-08,12.27108574,8.00E-07,3.205217816,3.205217816,5.516927,90,90,119.9999962,49.08434295,0,3.061639523,634.3399986,-3.349636855,0.001894773,10.93689653,1.2019301,22.860096,5.651388,5.662634664,60.12364367,90,90,634.3399986,0,0,0,0,0,0,0,0,0,0,0,0,0
566.79,96.57,144,1.78,0,0,0,0,2.2,131,804.4,53.7,3.43,0,0,573,3,113,4,24000,0.1,5,553,0.7627,7.431383516,248.148913,-1.825650498,4.03E-09,12.40744565,1.00E-06,5.52743787,5.62034609,7.9877681,90,90,90,248.148913,0,0,0,0,0,0,0,0,0,0,0,0,0,0,0,0,0,0,0,0,0,0,0,0,0,0,0,0,11.72895427,60.26609479,0.015005062,0.026740467,15.0665237,1.6115435,2.76256126,2.762562078,9.11839409,90,90,119.9999778,60.26609479
566.2,99,144,1.78,0,0,0,0,2.2,126,710.2,101.3,1,0,0,723,3,66,4,21000,0.2,5,573,0.7627,7.431383516,248.148913,-1.825650498,4.03E-09,12.40744565,1.00E-06,5.52743787,5.62034609,7.9877681,90,90,90,248.148913,0,0,0,0,0,0,0,0,0,0,0,0,0,0,0,0,0,0,0,0,0,0,0,0,0,0,0,0,12.38495265,27.10235367,0,2.58E-08,13.55117684,7.00E-07,2.70782643,2.707826257,4.26810178,90,90,120.000002,27.10235367
557.12,44.9344,138,1.9,81.38,123.22,0,204.6,1.12,185,534.4,50,5.6,0,0,673,5,61.2,3,2241.4,1,3,503,0,9.20140094,11.46788584,0.03556281,0,11.46788584,0,2.462702208,2.462702208,2.462702208,107.8165304,107.8165304,112.8338417,11.46788584,0.4516,5.50814457,49.08434295,-1.347222578,1.63E-08,12.27108574,8.00E-07,3.205217816,3.205217816,5.516927,90,90,119.9999962,49.08434295,0.0373,5.602303597,703.4328614,-3.550562183,0.005684799,11.92259087,3.9988746,8.165203,8.170586139,11.16642157,98.56666411,107.0778823,89.9697413,703.4328614,7.926076447,29.35476253,0.228250405,0.000552599,29.35476253,0.0162214,3.365891064,3.365892378,3.36589178,109.4712042,109.471212,109.4712397,29.35476253
555,61,138,1.9,81.38,0,0,81.38,0,,,,0,0,0,600,3.5,87,10,15000,1,5,503,0,9.20140094,11.46788584,0.03556281,0,11.46788584,0,2.462702208,2.462702208,2.462702208,107.8165304,107.8165304,112.8338417,11.46788584,0.4516,5.50814457,49.08434295,-1.347222578,1.63E-08,12.27108574,8.00E-07,3.205217816,3.205217816,5.516927,90,90,119.9999962,49.08434295,0,0,0,0,0,0,0,0,0,0,0,0,0,0,0,0,0,0,0,0,0,0,0,0,0,0,0
554.11,60,138,1.9,81.38,0,0,81.38,0,,,,0,0,0,723,2,22.4,3,12000,0.3,3,513,0,9.20140094,11.46788584,0.03556281,0,11.46788584,0,2.462702208,2.462702208,2.462702208,107.8165304,107.8165304,112.8338417,11.46788584,0.4516,5.50814457,49.08434295,-1.347222578,1.63E-08,12.27108574,8.00E-07,3.205217816,3.205217816,5.516927,90,90,119.9999962,49.08434295,0,0,0,0,0,0,0,0,0,0,0,0,0,0,0,0,0,0,0,0,0,0,0,0,0,0,0
552.29,16.5,144,1.78,123.22,0,0,123.22,1.91,121,737.1,112,25.4,0,0.86,623,2,10,3,12000,0.5,4,573,0.7627,7.431383516,248.148913,-1.825650498,4.03E-09,12.40744565,1.00E-06,5.52743787,5.62034609,7.9877681,90,90,90,248.148913,0.0373,5.602303597,703.4328614,-3.550562183,0.005684799,11.92259087,3.9988746,8.165203,8.170586139,11.16642157,98.56666411,107.0778823,89.9697413,703.4328614,0,0,0,0,0,0,0,0,0,0,0,0,0,0,9.196826321,10.5974257,0.11925923,0.062056996,10.5974257,0.6576444,2.396665497,2.396665497,2.396665497,109.4712206,109.4712206,109.4712206,10.5974257
551.35,90.3,144,1.78,0,0,0,0,1.91,121,737.1,112,0.74,0,0,623,3,97,4,21000,0.1,5,573,0.7627,7.431383516,248.148913,-1.825650498,4.03E-09,12.40744565,1.00E-06,5.52743787,5.62034609,7.9877681,90,90,90,248.148913,0,0,0,0,0,0,0,0,0,0,0,0,0,0,0,0,0,0,0,0,0,0,0,0,0,0,0,0,9.196826321,10.5974257,0.11925923,0.062056996,10.5974257,0.6576444,2.396665497,2.396665497,2.396665497,109.4712206,109.4712206,109.4712206,10.5974257
540.88,98.93,144,1.78,0,0,0,0,2.28,135,719.7,109.7,1.07,0,0,723,3,84.6,4,21000,0.2,5,573,0.7627,7.431383516,248.148913,-1.825650498,4.03E-09,12.40744565,1.00E-06,5.52743787,5.62034609,7.9877681,90,90,90,248.148913,0,0,0,0,0,0,0,0,0,0,0,0,0,0,0,0,0,0,0,0,0,0,0,0,0,0,0,0,12.38117575,55.20593725,0.021952465,5.05E-05,13.80148431,0.0027886,2.69174487,2.691744377,8.79807013,90,90,119.9999936,55.20593725
535.04,16.5,144,1.78,123.22,0,0,123.22,1.91,121,737.1,112,25.4,0,0.86,623,2,10,3,18000,0.5,4,573,0.7627,7.431383516,248.148913,-1.825650498,4.03E-09,12.40744565,1.00E-06,5.52743787,5.62034609,7.9877681,90,90,90,248.148913,0.0373,5.602303597,703.4328614,-3.550562183,0.005684799,11.92259087,3.9988746,8.165203,8.170586139,11.16642157,98.56666411,107.0778823,89.9697413,703.4328614,0,0,0,0,0,0,0,0,0,0,0,0,0,0,9.196826321,10.5974257,0.11925923,0.062056996,10.5974257,0.6576444,2.396665497,2.396665497,2.396665497,109.4712206,109.4712206,109.4712206,10.5974257
534.96,4.6,138,1.9,172.12,0,0,172.12,1.78,144,558.3,28.9,0.92,0,0,723,4,64.3,3,7200,0.5,3,483,0,9.20140094,11.46788584,0.03556281,0,11.46788584,0,2.462702208,2.462702208,2.462702208,107.8165304,107.8165304,112.8338417,11.46788584,0,6.779455929,455.8922747,-3.795988284,0.008774002,14.70620241,3.9999999,6.728971915,6.748655946,10.24659173,96.16579217,90.12123808,99.7133345,455.8922747,0,0,0,0,0,0,0,0,0,0,0,0,0,0,7.1988017,26.48493214,0.00448973,0,26.48493214,0,3.395087815,3.395087815,3.395087815,122.6256133,122.6256133,85.50944967,26.48493214
534.96,0.92,144,1.78,172.12,0,0,172.12,1.9,138,745.5,118.4,4.6,0,0,723,4,64.3,3,7200,0.5,3,483,0.7627,7.431383516,248.148913,-1.825650498,4.03E-09,12.40744565,1.00E-06,5.52743787,5.62034609,7.9877681,90,90,90,248.148913,0,6.779455929,455.8922747,-3.795988284,0.008774002,14.70620241,3.9999999,6.728971915,6.748655946,10.24659173,96.16579217,90.12123808,99.7133345,455.8922747,0,0,0,0,0,0,0,0,0,0,0,0,0,0,9.20140094,11.46788584,0.03556281,0,11.46788584,0,2.462702208,2.462702208,2.462702208,107.8165304,107.8165304,112.8338417,11.46788584
534.21,82,144,1.78,0,0,0,0,2.28,128,870,205.3,18,0,0,723,3,63.8,4,21000,0.2,5,573,0.7627,7.431383516,248.148913,-1.825650498,4.03E-09,12.40744565,1.00E-06,5.52743787,5.62034609,7.9877681,90,90,90,248.148913,0,0,0,0,0,0,0,0,0,0,0,0,0,0,0,0,0,0,0,0,0,0,0,0,0,0,0,0,21.13492574,15.32745405,0,0.000329474,15.32745405,0.00505,2.788228298,2.788228876,2.78822786,59.99999996,59.9999931,60.00000911,15.32745405
526,61,138,1.9,81.38,0,0,81.38,0,,,,0,0,0,700,3.5,170,10,15000,1,5,503,0,9.20140094,11.46788584,0.03556281,0,11.46788584,0,2.462702208,2.462702208,2.462702208,107.8165304,107.8165304,112.8338417,11.46788584,0.4516,5.50814457,49.08434295,-1.347222578,1.63E-08,12.27108574,8.00E-07,3.205217816,3.205217816,5.516927,90,90,119.9999962,49.08434295,0,0,0,0,0,0,0,0,0,0,0,0,0,0,0,0,0,0,0,0,0,0,0,0,0,0,0
520,40.4,138,1.9,81.38,101.96,0,183.34,1.22,162,600,29.6,7.2,0,0,773,4,93,3,12000,0.5,5,523,0,9.20140094,11.46788584,0.03556281,0,11.46788584,0,2.462702208,2.462702208,2.462702208,107.8165304,107.8165304,112.8338417,11.46788584,0.4516,5.50814457,49.08434295,-1.347222578,1.63E-08,12.27108574,8.00E-07,3.205217816,3.205217816,5.516927,90,90,119.9999962,49.08434295,0,3.061639523,634.3399986,-3.349636855,0.001894773,10.93689653,1.2019301,22.860096,5.651388,5.662634664,60.12364367,90,90,634.3399986,4.370668906,67.55562608,0,0.019629783,33.77781304,1.3261023,3.64256962,3.642569164,5.87915835,90,90,119.9999849,67.55562608
516.94,4.6,138,1.9,172.12,0,0,172.12,1.78,144,558.3,28.9,0.92,0,0,723,4,64.3,3,7200,0.5,3,533,0,9.20140094,11.46788584,0.03556281,0,11.46788584,0,2.462702208,2.462702208,2.462702208,107.8165304,107.8165304,112.8338417,11.46788584,0,6.779455929,455.8922747,-3.795988284,0.008774002,14.70620241,3.9999999,6.728971915,6.748655946,10.24659173,96.16579217,90.12123808,99.7133345,455.8922747,0,0,0,0,0,0,0,0,0,0,0,0,0,0,7.1988017,26.48493214,0.00448973,0,26.48493214,0,3.395087815,3.395087815,3.395087815,122.6256133,122.6256133,85.50944967,26.48493214
516.94,0.92,144,1.78,172.12,0,0,172.12,1.9,138,745.5,118.4,4.6,0,0,723,4,64.3,3,7200,0.5,3,533,0.7627,7.431383516,248.148913,-1.825650498,4.03E-09,12.40744565,1.00E-06,5.52743787,5.62034609,7.9877681,90,90,90,248.148913,0,6.779455929,455.8922747,-3.795988284,0.008774002,14.70620241,3.9999999,6.728971915,6.748655946,10.24659173,96.16579217,90.12123808,99.7133345,455.8922747,0,0,0,0,0,0,0,0,0,0,0,0,0,0,9.20140094,11.46788584,0.03556281,0,11.46788584,0,2.462702208,2.462702208,2.462702208,107.8165304,107.8165304,112.8338417,11.46788584
512.16,33.1,138,1.9,81.38,101.96,0,183.34,1.22,162,600,29.6,34.1,0,0,773,4,98,3,10000,0.6,7,503,0,9.20140094,11.46788584,0.03556281,0,11.46788584,0,2.462702208,2.462702208,2.462702208,107.8165304,107.8165304,112.8338417,11.46788584,0.4516,5.50814457,49.08434295,-1.347222578,1.63E-08,12.27108574,8.00E-07,3.205217816,3.205217816,5.516927,90,90,119.9999962,49.08434295,0,3.061639523,634.3399986,-3.349636855,0.001894773,10.93689653,1.2019301,22.860096,5.651388,5.662634664,60.12364367,90,90,634.3399986,4.370668906,67.55562608,0,0.019629783,33.77781304,1.3261023,3.64256962,3.642569164,5.87915835,90,90,119.9999849,67.55562608
512,35.6,138,1.9,81.38,123.22,0,204.6,1.81,126,578.8,28.9,6,0,0,673,4,102,3,15000,0.2,4,523,0,9.20140094,11.46788584,0.03556281,0,11.46788584,0,2.462702208,2.462702208,2.462702208,107.8165304,107.8165304,112.8338417,11.46788584,0.4516,5.50814457,49.08434295,-1.347222578,1.63E-08,12.27108574,8.00E-07,3.205217816,3.205217816,5.516927,90,90,119.9999962,49.08434295,0.0373,5.602303597,703.4328614,-3.550562183,0.005684799,11.92259087,3.9988746,8.165203,8.170586139,11.16642157,98.56666411,107.0778823,89.9697413,703.4328614,0,0,0,0,0,0,0,0,0,0,0,0,0
512,98.9,144,1.78,0,0,0,0,2.2,137,880,151,5.67,0,0,723,3,68,4,21000,0.2,5,573,0.7627,7.431383516,248.148913,-1.825650498,4.03E-09,12.40744565,1.00E-06,5.52743787,5.62034609,7.9877681,90,90,90,248.148913,0,0,0,0,0,0,0,0,0,0,0,0,0,0,0,0,0,0,0,0,0,0,0,0,0,0,0,0,22.30435361,14.31038278,0,1.19E-07,14.31038278,1.70E-06,2.725140087,2.725138988,2.72513948,59.99999403,60.00000737,60.00000566,14.31038278
501.44,35.6,138,1.9,81.38,123.22,0,204.6,1.81,126,578.8,28.9,6,0,0,673,4,102,3,15000,0.2,3,523,0,9.20140094,11.46788584,0.03556281,0,11.46788584,0,2.462702208,2.462702208,2.462702208,107.8165304,107.8165304,112.8338417,11.46788584,0.4516,5.50814457,49.08434295,-1.347222578,1.63E-08,12.27108574,8.00E-07,3.205217816,3.205217816,5.516927,90,90,119.9999962,49.08434295,0.0373,5.602303597,703.4328614,-3.550562183,0.005684799,11.92259087,3.9988746,8.165203,8.170586139,11.16642157,98.56666411,107.0778823,89.9697413,703.4328614,0,0,0,0,0,0,0,0,0,0,0,0,0
500.14,4.6,138,1.9,172.12,0,0,172.12,1.78,144,558.3,28.9,0.92,0,0,723,4,64.3,3,7200,0.5,3,573,0,9.20140094,11.46788584,0.03556281,0,11.46788584,0,2.462702208,2.462702208,2.462702208,107.8165304,107.8165304,112.8338417,11.46788584,0,6.779455929,455.8922747,-3.795988284,0.008774002,14.70620241,3.9999999,6.728971915,6.748655946,10.24659173,96.16579217,90.12123808,99.7133345,455.8922747,0,0,0,0,0,0,0,0,0,0,0,0,0,0,7.1988017,26.48493214,0.00448973,0,26.48493214,0,3.395087815,3.395087815,3.395087815,122.6256133,122.6256133,85.50944967,26.48493214
500.14,0.92,144,1.78,172.12,0,0,172.12,1.9,138,745.5,118.4,4.6,0,0,723,4,64.3,3,7200,0.5,3,573,0.7627,7.431383516,248.148913,-1.825650498,4.03E-09,12.40744565,1.00E-06,5.52743787,5.62034609,7.9877681,90,90,90,248.148913,0,6.779455929,455.8922747,-3.795988284,0.008774002,14.70620241,3.9999999,6.728971915,6.748655946,10.24659173,96.16579217,90.12123808,99.7133345,455.8922747,0,0,0,0,0,0,0,0,0,0,0,0,0,0,9.20140094,11.46788584,0.03556281,0,11.46788584,0,2.462702208,2.462702208,2.462702208,107.8165304,107.8165304,112.8338417,11.46788584
500,28,138,1.9,81.38,0,0,81.38,0,,,,0,0,0,623,3,35.5,3,12000,1,3,513,0,9.20140094,11.46788584,0.03556281,0,11.46788584,0,2.462702208,2.462702208,2.462702208,107.8165304,107.8165304,112.8338417,11.46788584,0.4516,5.50814457,49.08434295,-1.347222578,1.63E-08,12.27108574,8.00E-07,3.205217816,3.205217816,5.516927,90,90,119.9999962,49.08434295,0,0,0,0,0,0,0,0,0,0,0,0,0,0,0,0,0,0,0,0,0,0,0,0,0,0,0
490,41.6,138,1.9,81.38,101.96,0,183.34,1.33,148,640.1,41.1,3.6,0,0,773,4,61,3,12000,0.5,5,523,0,9.20140094,11.46788584,0.03556281,0,11.46788584,0,2.462702208,2.462702208,2.462702208,107.8165304,107.8165304,112.8338417,11.46788584,0.4516,5.50814457,49.08434295,-1.347222578,1.63E-08,12.27108574,8.00E-07,3.205217816,3.205217816,5.516927,90,90,119.9999962,49.08434295,0,3.061639523,634.3399986,-3.349636855,0.001894773,10.93689653,1.2019301,22.860096,5.651388,5.662634664,60.12364367,90,90,634.3399986,6.416080107,23.60958923,0.36177964,0,23.60958923,0,3.000362006,3.000362006,3.02838447,90,90,120.0001201,23.60958923
489.11,82,144,1.78,0,0,0,0,2.28,128,870,205.3,18,0,0,723,3,63.8,4,21000,0.2,5,548,0.7627,7.431383516,248.148913,-1.825650498,4.03E-09,12.40744565,1.00E-06,5.52743787,5.62034609,7.9877681,90,90,90,248.148913,0,0,0,0,0,0,0,0,0,0,0,0,0,0,0,0,0,0,0,0,0,0,0,0,0,0,0,0,21.13492574,15.32745405,0,0.000329474,15.32745405,0.00505,2.788228298,2.788228876,2.78822786,59.99999996,59.9999931,60.00000911,15.32745405
486,29,138,1.9,81.38,123.22,0,204.6,0,,,,0,0,0,673,4,40,3,4800,0.5,5,553,0,9.20140094,11.46788584,0.03556281,0,11.46788584,0,2.462702208,2.462702208,2.462702208,107.8165304,107.8165304,112.8338417,11.46788584,0.4516,5.50814457,49.08434295,-1.347222578,1.63E-08,12.27108574,8.00E-07,3.205217816,3.205217816,5.516927,90,90,119.9999962,49.08434295,0.0373,5.602303597,703.4328614,-3.550562183,0.005684799,11.92259087,3.9988746,8.165203,8.170586139,11.16642157,98.56666411,107.0778823,89.9697413,703.4328614,0,0,0,0,0,0,0,0,0,0,0,0,0
485.44,36.2,138,1.9,81.38,123.22,0,204.6,1.81,126,578.8,28.9,2,0,0,673,4,109,3,15000,0.2,3,523,0,9.20140094,11.46788584,0.03556281,0,11.46788584,0,2.462702208,2.462702208,2.462702208,107.8165304,107.8165304,112.8338417,11.46788584,0.4516,5.50814457,49.08434295,-1.347222578,1.63E-08,12.27108574,8.00E-07,3.205217816,3.205217816,5.516927,90,90,119.9999962,49.08434295,0.0373,5.602303597,703.4328614,-3.550562183,0.005684799,11.92259087,3.9988746,8.165203,8.170586139,11.16642157,98.56666411,107.0778823,89.9697413,703.4328614,0,0,0,0,0,0,0,0,0,0,0,0,0
483.2,45.5507,138,1.9,81.38,123.22,0,204.6,1.13,185,527,50,5.3,0,0,673,5,74.1,3,1120.7,1,3,503,0,9.20140094,11.46788584,0.03556281,0,11.46788584,0,2.462702208,2.462702208,2.462702208,107.8165304,107.8165304,112.8338417,11.46788584,0.4516,5.50814457,49.08434295,-1.347222578,1.63E-08,12.27108574,8.00E-07,3.205217816,3.205217816,5.516927,90,90,119.9999962,49.08434295,0.0373,5.602303597,703.4328614,-3.550562183,0.005684799,11.92259087,3.9988746,8.165203,8.170586139,11.16642157,98.56666411,107.0778823,89.9697413,703.4328614,6.332258555,73.90180156,0.046940603,1.35E-09,36.95090078,1.00E-07,3.810307562,3.810307562,5.94572154,90,90,121.1172398,73.90180156
