Repository: katherine-s37/chemistry

## Optimizing CO2 Hydrogenation to Methanol Analysis with a Structure Network and Attention-Based Aggregation in a Hybrid CatBoost Framework

### Description:
This project focuses on optimizing the prediction of methanol yield in the CO2 hydrogenation process using machine learning techniques. Given the increasing importance of carbon capture and conversion, this study leverages a hybrid CatBoost model to handle complex catalytic behaviors and multiple data sources, including reaction conditions, physical properties, and electronic/3D structural features.

File: Curated_data_expanded.csv (part 2 of 15)
],Support2,MW of Support 2 [g mol-1],MW Support 3 [g mol-1],Total MW of Support [g mol-1],Promoter 1,Electronegativity of P1,CR P1 [pm],first ionization energy P1[KJ/mol],electron affinity P1[KJ/mol],Promoter 1 loading [wt.%],Promoter 2 loading [wt.%],Calcination Temperature [K],Calcination duration [h],SBET [m2 g-1],H2/CO2 [-],GHSV [cm3 h-1 gcat-1],Catalyst amount [g],Pressure [Mpa],Temperature [K],Family_band_gap,Family_density,Family_volume,Family_formation_energy_per_atom,Family_total_magnetization_normalized_vol,Family_density_atomic,Family_total_magnetization,Family_a,Family_b,Family_c,Family_alpha,Family_beta,Family_gamma,Family_volume.1,Support1_band_gap,Support1_density,Support1_volume,Support1_formation_energy_per_atom,Support1_total_magnetization_normalized_vol,Support1_density_atomic,Support1_total_magnetization,Support1_a,Support1_b,Support1_c,Support1_alpha,Support1_beta,Support1_gamma,Support1_volume.1,Support2_band_gap,Support2_density,Support2_volume,Support2_formation_energy_per_atom,Support2_total_magnetization_normalized_vol,Support2_density_atomic,Support2_total_magnetization,Support2_a,Support2_b,Support2_c,Support2_alpha,Support2_beta,Support2_gamma,Support2_volume.1,Promoter1_band_gap,Promoter1_density,Promoter1_volume,Promoter1_formation_energy_per_atom,Promoter1_total_magnetization_normalized_vol,Promoter1_density_atomic,Promoter1_total_magnetization,Promoter1_a,Promoter1_b,Promoter1_c,Promoter1_alpha,Promoter1_beta,Promoter1_gamma,Promoter1_volume.1
485.44,Cu,36.2,138,1.9,ZnO,81.38,ZrO2,123.22,0,204.6,Ga ,1.81,126,578.8,28.9,2,0,673,4,109,3,15000,0.2,3,523,0,9.20140094,11.46788584,0.03556281,0,11.46788584,0,2.462702208,2.462702208,2.462702208,107.8165304,107.8165304,112.8338417,11.46788584,0.4516,5.50814457,49.08434295,-1.347222578,1.63E-08,12.27108574,8.00E-07,3.205217816,3.205217816,5.516927,90,90,119.9999962,49.08434295,0.0373,5.602303597,703.4328614,-3.550562183,0.005684799,11.92259087,3.9988746,8.165203,8.170586139,11.16642157,98.56666411,107.0778823,89.9697413,703.4328614,0,0,0,0,0,0,0,0,0,0,0,0,0,0
483.2,Cu,45.5507,138,1.9,ZnO,81.38,ZrO2,123.22,0,204.6,Pr,1.13,185,527,50,5.3,0,673,5,74.1,3,1120.7,1,3,503,0,9.20140094,11.46788584,0.03556281,0,11.46788584,0,2.462702208,2.462702208,2.462702208,107.8165304,107.8165304,112.8338417,11.46788584,0.4516,5.50814457,49.08434295,-1.347222578,1.63E-08,12.27108574,8.00E-07,3.205217816,3.205217816,5.516927,90,90,119.9999962,49.08434295,0.0373,5.602303597,703.4328614,-3.550562183,0.005684799,11.92259087,3.9988746,8.165203,8.170586139,11.16642157,98.56666411,107.0778823,89.9697413,703.4328614,0,6.332258555,73.90180156,0.046940603,1.35E-09,36.95090078,1.00E-07,3.810307562,3.810307562,5.94572154,90,90,121.1172398,73.90180156
479.54,Cu,57,138,1.9,ZnO,81.38,Al2O3,101.96,0,183.34,In,1.78,144,558.3,28.9,9,0,693,3,98,8,6000,1,5,523,0,9.20140094,11.46788584,0.03556281,0,11.46788584,0,2.462702208,2.462702208,2.462702208,107.8165304,107.8165304,112.8338417,11.46788584,0.4516,5.50814457,49.08434295,-1.347222578,1.63E-08,12.27108574,8.00E-07,3.205217816,3.205217816,5.516927,90,90,119.9999962,49.08434295,0,3.061639523,634.3399986,-3.349636855,0.001894773,10.93689653,1.2019301,22.860096,5.651388,5.662634664,60.12364367,90,90,634.3399986,0,7.1988017,26.48493214,0.00448973,0,26.48493214,0,3.395087815,3.395087815,3.395087815,122.6256133,122.6256133,85.50944967,26.48493214
479.54,In2O3,9,144,1.78,ZnO,81.38,Al2O3,101.96,0,183.34,Cu,1.9,138,745.5,118.4,57,0,693,3,98,8,6000,1,5,523,0.7627,7.431383516,248.148913,-1.825650498,4.03E-09,12.40744565,1.00E-06,5.52743787,5.62034609,7.9877681,90,90,90,248.148913,0.4516,5.50814457,49.08434295,-1.347222578,1.63E-08,12.27108574,8.00E-07,3.205217816,3.205217816,5.516927,90,90,119.9999962,49.08434295,0,3.061639523,634.3399986,-3.349636855,0.001894773,10.93689653,1.2019301,22.860096,5.651388,5.662634664,60.12364367,90,90,634.3399986,0,9.20140094,11.46788584,0.03556281,0,11.46788584,0,2.462702208,2.462702208,2.462702208,107.8165304,107.8165304,112.8338417,11.46788584
474.56,Cu,3.33,138,1.9,CeO2,172.12,0,0,0,172.12,Ni ,1.91,121,737.1,112,6.67,0,723,4,33.6,3,36000,0.1,3,533,0,9.20140094,11.46788584,0.03556281,0,11.46788584,0,2.462702208,2.462702208,2.462702208,107.8165304,107.8165304,112.8338417,11.46788584,0,6.779455929,455.8922747,-3.795988284,0.008774002,14.70620241,3.9999999,6.728971915,6.748655946,10.24659173,96.16579217,90.12123808,99.7133345,455.8922747,0,0,0,0,0,0,0,0,0,0,0,0,0,0,0,0,0,0,0,0,0,0,0,0,0,0,0,0
469.93,Pd,4,131,2.2,TiO2,79.86,SiO2,60.08,0,139.94,0,0,,,,0,0,673,4,310,3,5400,0.1,0.1,673,0,11.72895427,60.26609479,0.015005062,0.026740467,15.0665237,1.6115435,2.76256126,2.762562078,9.11839409,90,90,119.9999778,60.26609479,0,5.116204652,424.9611675,-2.740159896,1.01E-06,10.11812304,0.0004312,6.705412,6.803821163,10.42604434,94.7869228,105.5817258,109.1829883,424.9611675,0.0905,1.759911521,2018.092877,-2.710095835,0.001328578,18.68604516,2.6811936,14.12898467,14.12898467,12.41564161,73.57255001,73.57255001,59.44912845,2018.092877,0,0,0,0,0,0,0,0,0,0,0,0,0,0
463.13,In2O3,10.1,144,1.78,ZrO2,123.22,SiO2,0,0,123.22,0,0,,,,0,0,573,2,87,4,52000,0.15,0.4,573,0.7627,7.431383516,248.148913,-1.825650498,4.03E-09,12.40744565,1.00E-06,5.52743787,5.62034609,7.9877681,90,90,90,248.148913,0.0373,5.602303597,703.4328614,-3.550562183,0.005684799,11.92259087,3.9988746,8.165203,8.170586139,11.16642157,98.56666411,107.0778823,89.9697413,703.4328614,0.0905,1.759911521,2018.092877,-2.710095835,0.001328578,18.68604516,2.6811936,14.12898467,14.12898467,12.41564161,73.57255001,73.57255001,59.44912845,2018.092877,0,0,0,0,0,0,0,0,0,0,0,0,0,0
456,Cu,61,138,1.9,ZnO,81.38,0,0,0,81.38,0,0,,,,0,0,600,3.5,227,10,15000,1,5,503,0,9.20140094,11.46788584,0.03556281,0,11.46788584,0,2.462702208,2.462702208,2.462702208,107.8165304,107.8165304,112.8338417,11.46788584,0.4516,5.50814457,49.08434295,-1.347222578,1.63E-08,12.27108574,8.00E-07,3.205217816,3.205217816,5.516927,90,90,119.9999962,49.08434295,0,0,0,0,0,0,0,0,0,0,0,0,0,0,0,0,0,0,0,0,0,0,0,0,0,0,0,0
455.36,Cu,36.5,138,1.9,ZnO,81.38,ZrO2,123.22,0,204.6,Ga ,1.81,126,578.8,28.9,1,0,673,4,127,3,15000,0.2,3,523,0,9.20140094,11.46788584,0.03556281,0,11.46788584,0,2.462702208,2.462702208,2.462702208,107.8165304,107.8165304,112.8338417,11.46788584,0.4516,5.50814457,49.08434295,-1.347222578,1.63E-08,12.27108574,8.00E-07,3.205217816,3.205217816,5.516927,90,90,119.9999962,49.08434295,0.0373,5.602303597,703.4328614,-3.550562183,0.005684799,11.92259087,3.9988746,8.165203,8.170586139,11.16642157,98.56666411,107.0778823,89.9697413,703.4328614,0,0,0,0,0,0,0,0,0,0,0,0,0,0
454.94,In2O3,99.67,144,1.78,0,0,0,0,0,0,Ag,1.93,153,731,125.6,0.58,0,623,3,89.34,4,21000,0.2,5,573,0.7627,7.431383516,248.148913,-1.825650498,4.03E-09,12.40744565,1.00E-06,5.52743787,5.62034609,7.9877681,90,90,90,248.148913,0,0,0,0,0,0,0,0,0,0,0,0,0,0,0,0,0,0,0,0,0,0,0,0,0,0,0,0,0,10.30246671,34.77213083,0.007668675,2.88E-08,17.38606541,1.00E-06,2.92229865,2.922299632,4.70166181,90,90,120.0000125,34.77213083
453.82,In2O3,96.64,144,1.78,0,0,0,0,0,0,Pd,2.2,131,804.4,53.7,3.36,0,573,3,158,4,24000,0.1,5,553,0.7627,7.431383516,248.148913,-1.825650498,4.03E-09,12.40744565,1.00E-06,5.52743787,5.62034609,7.9877681,90,90,90,248.148913,0,0,0,0,0,0,0,0,0,0,0,0,0,0,0,0,0,0,0,0,0,0,0,0,0,0,0,0,0,11.72895427,60.26609479,0.015005062,0.026740467,15.0665237,1.6115435,2.76256126,2.762562078,9.11839409,90,90,119.9999778,60.26609479
453,Cu,29,138,1.9,ZnO,81.38,ZrO2,123.22,0,204.6,0,0,,,,0,0,673,4,79,3,4800,0.5,5,533,0,9.20140094,11.46788584,0.03556281,0,11.46788584,0,2.462702208,2.462702208,2.462702208,107.8165304,107.8165304,112.8338417,11.46788584,0.4516,5.50814457,49.08434295,-1.347222578,1.63E-08,12.27108574,8.00E-07,3.205217816,3.205217816,5.516927,90,90,119.9999962,49.08434295,0.0373,5.602303597,703.4328614,-3.550562183,0.005684799,11.92259087,3.9988746,8.165203,8.170586139,11.16642157,98.56666411,107.0778823,89.9697413,703.4328614,0,0,0,0,0,0,0,0,0,0,0,0,0,0
452.16,Cu,45.5,138,1.9,ZnO,81.38,ZrO2,123.22,0,204.6,0,0,,,,0,0,673,5,83.3,3,2241.4,1,3,503,0,9.20140094,11.46788584,0.03556281,0,11.46788584,0,2.462702208,2.462702208,2.462702208,107.8165304,107.8165304,112.8338417,11.46788584,0.4516,5.50814457,49.08434295,-1.347222578,1.63E-08,12.27108574,8.00E-07,3.205217816,3.205217816,5.516927,90,90,119.9999962,49.08434295,0.0373,5.602303597,703.4328614,-3.550562183,0.005684799,11.92259087,3.9988746,8.165203,8.170586139,11.16642157,98.56666411,107.0778823,89.9697413,703.4328614,0,0,0,0,0,0,0,0,0,0,0,0,0,0
451.11,Cu,60,138,1.9,ZnO,81.38,0,0,0,81.38,0,0,,,,0,0,723,2,22.4,3,9000,0.3,3,513,0,9.20140094,11.46788584,0.03556281,0,11.46788584,0,2.462702208,2.462702208,2.462702208,107.8165304,107.8165304,112.8338417,11.46788584,0.4516,5.50814457,49.08434295,-1.347222578,1.63E-08,12.27108574,8.00E-07,3.205217816,3.205217816,5.516927,90,90,119.9999962,49.08434295,0,0,0,0,0,0,0,0,0,0,0,0,0,0,0,0,0,0,0,0,0,0,0,0,0,0,0,0
450,Cu,41.1,138,1.9,ZnO,81.38,Al2O3,101.96,0,183.34,Ce ,1.12,185,534.4,50,5.4,0,773,4,55,3,12000,0.5,5,523,0,9.20140094,11.46788584,0.03556281,0,11.46788584,0,2.462702208,2.462702208,2.462702208,107.8165304,107.8165304,112.8338417,11.46788584,0.4516,5.50814457,49.08434295,-1.347222578,1.63E-08,12.27108574,8.00E-07,3.205217816,3.205217816,5.516927,90,90,119.9999962,49.08434295,0,3.061639523,634.3399986,-3.349636855,0.001894773,10.93689653,1.2019301,22.860096,5.651388,5.662634664,60.12364367,90,90,634.3399986,0,0,0,0,0,0,0,0,0,0,0,0,0,0
440,Cu,39.2,138,1.9,ZnO,81.38,Al2O3,101.96,0,183.34,La,1.1,169,538.1,48,9.4,0,773,4,53,3,12000,0.5,5,523,0,9.20140094,11.46788584,0.03556281,0,11.46788584,0,2.462702208,2.462702208,2.462702208,107.8165304,107.8165304,112.8338417,11.46788584,0.4516,5.50814457,49.08434295,-1.347222578,1.63E-08,12.27108574,8.00E-07,3.205217816,3.205217816,5.516927,90,90,119.9999962,49.08434295,0,3.061639523,634.3399986,-3.349636855,0.001894773,10.93689653,1.2019301,22.860096,5.651388,5.662634664,60.12364367,90,90,634.3399986,0,6.019335415,38.31950599,0.104221345,0.015847696,38.31950599,0.6072759,3.678583809,3.678583619,3.67858224,109.471213,109.471212,109.4712303,38.31950599
435.2,Cu,51.5,138,1.9,ZnO,81.38,ZrO2,123.22,101.96,306.56,0,0,,,,0,0,623,4,70.9,3,19484,0.5,4,513,0,9.20140094,11.46788584,0.03556281,0,11.46788584,0,2.462702208,2.462702208,2.462702208,107.8165304,107.8165304,112.8338417,11.46788584,0.4516,5.50814457,49.08434295,-1.347222578,1.63E-08,12.27108574,8.00E-07,3.205217816,3.205217816,5.516927,90,90,119.9999962,49.08434295,0.0373,5.602303597,703.4328614,-3.550562183,0.005684799,11.92259087,3.9988746,8.165203,8.170586139,11.16642157,98.56666411,107.0778823,89.9697413,703.4328614,0,0,0,0,0,0,0,0,0,0,0,0,0,0
429,Cu,29,138,1.9,ZnO,81.38,ZrO2,123.22,0,204.6,0,0,,,,0,0,673,4,40,3,4800,0.5,5,533,0,9.20140094,11.46788584,0.03556281,0,11.46788584,0,2.462702208,2.462702208,2.462702208,107.8165304,107.8165304,112.8338417,11.46788584,0.4516,5.50814457,49.08434295,-1.347222578,1.63E-08,12.27108574,8.00E-07,3.205217816,3.205217816,5.516927,90,90,119.9999962,49.08434295,0.0373,5.602303597,703.4328614,-3.550562183,0.005684799,11.92259087,3.9988746,8.165203,8.170586139,11.16642157,98.56666411,107.0778823,89.9697413,703.4328614,0,0,0,0,0,0,0,0,0,0,0,0,0,0
428.54,In2O3,90.3,144,1.78,0,0,0,0,0,0,Ni,1.91,121,737.1,112,0.58,0,623,3,97,4,21000,0.1,5,548,0.7627,7.431383516,248.148913,-1.825650498,4.03E-09,12.40744565,1.00E-06,5.52743787,5.62034609,7.9877681,90,90,90,248.148913,0,0,0,0,0,0,0,0,0,0,0,0,0,0,0,0,0,0,0,0,0,0,0,0,0,0,0,0,0,9.196826321,10.5974257,0.11925923,0.062056996,10.5974257,0.6576444,2.396665497,2.396665497,2.396665497,109.4712206,109.4712206,109.4712206,10.5974257
423.86,In2O3,16.5,144,1.78,ZrO2,123.22,0,0,0,123.22,Ni,1.91,121,737.1,112,25.4,0.86,623,2,10,3,12000,0.5,4,623,0.7627,7.431383516,248.148913,-1.825650498,4.03E-09,12.40744565,1.00E-06,5.52743787,5.62034609,7.9877681,90,90,90,248.148913,0.0373,5.602303597,703.4328614,-3.550562183,0.005684799,11.92259087,3.9988746,8.165203,8.170586139,11.16642157,98.56666411,107.0778823,89.9697413,703.4328614,0,0,0,0,0,0,0,0,0,0,0,0,0,0,0,9.196826321,10.5974257,0.11925923,0.062056996,10.5974257,0.6576444,2.396665497,2.396665497,2.396665497,109.4712206,109.4712206,109.4712206,10.5974257
423.02,In2O3,9.1,144,1.78,ZrO2,123.22,0,0,0,123.22,Y,1.22,162,600,29.6,1.5,0,573,2,84,4,52000,0.15,0.4,573,0.7627,7.431383516,248.148913,-1.825650498,4.03E-09,12.40744565,1.00E-06,5.52743787,5.62034609,7.9877681,90,90,90,248.148913,0.0373,5.602303597,703.4328614,-3.550562183,0.005684799,11.92259087,3.9988746,8.165203,8.170586139,11.16642157,98.56666411,107.0778823,89.9697413,703.4328614,0,0,0,0,0,0,0,0,0,0,0,0,0,0,0,4.370668906,67.55562608,0,0.019629783,33.77781304,1.3261023,3.64256962,3.642569164,5.87915835,90,90,119.9999849,67.55562608
420.75,Cu,8.9,138,1.9,CeO2,172.12,0,0,0,172.12,0,0,,,,0,0,673,4,44,4,30000,0.2,5,548,0,9.20140094,11.46788584,0.03556281,0,11.46788584,0,2.462702208,2.462702208,2.462702208,107.8165304,107.8165304,112.8338417,11.46788584,0,6.779455929,455.8922747,-3.795988284,0.008774002,14.70620241,3.9999999,6.728971915,6.748655946,10.24659173,96.16579217,90.12123808,99.7133345,455.8922747,0,0,0,0,0,0,0,0,0,0,0,0,0,0,0,0,0,0,0,0,0,0,0,0,0,0,0,0
420,Cu,42.7,138,1.9,ZnO,81.38,Al2O3,101.96,0,183.34,Mn,1.55,139,717.3,0,2.3,0,773,4,41,3,12000,0.5,5,523,0,9.20140094,11.46788584,0.03556281,0,11.46788584,0,2.462702208,2.462702208,2.462702208,107.8165304,107.8165304,112.8338417,11.46788584,0.4516,5.50814457,49.08434295,-1.347222578,1.63E-08,12.27108574,8.00E-07,3.205217816,3.205217816,5.516927,90,90,119.9999962,49.08434295,0,3.061639523,634.3399986,-3.349636855,0.001894773,10.93689653,1.2019301,22.860096,5.651388,5.662634664,60.12364367,90,90,634.3399986,0,8.432434019,10.81855722,0.369725386,0.106035165,10.81855722,1.1471475,2.413220907,2.413220907,2.413220907,109.4712206,109.4712206,109.4712206,10.81855722
417.59,In2O3,9.9,144,1.78,ZrO2,123.22,0,0,0,123.22,La,1.1,169,538.1,48,3.4,0,573,2,84,4,52000,0.15,0.4,573,0.7627,7.431383516,248.148913,-1.825650498,4.03E-09,12.40744565,1.00E-06,5.52743787,5.62034609,7.9877681,90,90,90,248.148913,0.0373,5.602303597,703.4328614,-3.550562183,0.005684799,11.92259087,3.9988746,8.165203,8.170586139,11.16642157,98.56666411,107.0778823,89.9697413,703.4328614,0,0,0,0,0,0,0,0,0,0,0,0,0,0,0,6.019335415,38.31950599,0.104221345,0.015847696,38.31950599,0.6072759,3.678583809,3.678583619,3.67858224,109.471213,109.471212,109.4712303,38.31950599
416,Cu,52,138,1.9,ZnO,81.38,ZrO2,123.22,101.96,306.56,0,0,,,,0,0,623,4,69.9,3,19484,0.5,4,513,0,9.20140094,11.46788584,0.03556281,0,11.46788584,0,2.462702208,2.462702208,2.462702208,107.8165304,107.8165304,112.8338417,11.46788584,0.4516,5.50814457,49.08434295,-1.347222578,1.63E-08,12.27108574,8.00E-07,3.205217816,3.205217816,5.516927,90,90,119.9999962,49.08434295,0.0373,5.602303597,703.4328614,-3.550562183,0.005684799,11.92259087,3.9988746,8.165203,8.170586139,11.16642157,98.56666411,107.0778823,89.9697413,703.4328614,0,0,0,0,0,0,0,0,0,0,0,0,0,0
414.87,Cu,42,138,1.9,ZnO,81.38,Al2O3,101.96,0,183.34,Y,1.22,162,600,29.6,0,0,773,4,39,3,10000,0.6,7,503,0,9.20140094,11.46788584,0.03556281,0,11.46788584,0,2.462702208,2.462702208,2.462702208,107.8165304,107.8165304,112.8338417,11.46788584,0.4516,5.50814457,49.08434295,-1.347222578,1.63E-08,12.27108574,8.00E-07,3.205217816,3.205217816,5.516927,90,90,119.9999962,49.08434295,0,3.061639523,634.3399986,-3.349636855,0.001894773,10.93689653,1.2019301,22.860096,5.651388,5.662634664,60.12364367,90,90,634.3399986,0,4.370668906,67.55562608,0,0.019629783,33.77781304,1.3261023,3.64256962,3.642569164,5.87915835,90,90,119.9999849,67.55562608
412.6,Cu,51,138,1.9,ZnO,81.38,ZrO2,123.22,101.96,306.56,0,0,,,,0,0,623,4,69.7,3,19484,0.5,4,513,0,9.20140094,11.46788584,0.03556281,0,11.46788584,0,2.462702208,2.462702208,2.462702208,107.8165304,107.8165304,112.8338417,11.46788584,0.4516,5.50814457,49.08434295,-1.347222578,1.63E-08,12.27108574,8.00E-07,3.205217816,3.205217816,5.516927,90,90,119.9999962,49.08434295,0.0373,5.602303597,703.4328614,-3.550562183,0.005684799,11.92259087,3.9988746,8.165203,8.170586139,11.16642157,98.56666411,107.0778823,89.9697413,703.4328614,0,0,0,0,0,0,0,0,0,0,0,0,0,0
410,In2O3,94,144,1.78,0,0,0,0,0,0,Ni,1.91,121,737.1,112,6,0,623,3,54,3,60000,0.05,3,573,0.7627,7.431383516,248.148913,-1.825650498,4.03E-09,12.40744565,1.00E-06,5.52743787,5.62034609,7.9877681,90,90,90,248.148913,0,0,0,0,0,0,0,0,0,0,0,0,0,0,0,0,0,0,0,0,0,0,0,0,0,0,0,0,0,9.196826321,10.5974257,0.11925923,0.062056996,10.5974257,0.6576444,2.396665497,2.396665497,2.396665497,109.4712206,109.4712206,109.4712206,10.5974257
408.69,In2O3,16.5,144,1.78,ZrO2,123.22,0,0,0,123.22,Ni,1.91,121,737.1,112,25.4,0.86,623,2,10,3,12000,0.5,4,573,0.7627,7.431383516,248.148913,-1.825650498,4.03E-09,12.40744565,1.00E-06,5.52743787,5.62034609,7.9877681,90,90,90,248.148913,0.0373,5.602303597,703.4328614,-3.550562183,0.005684799,11.92259087,3.9988746,8.165203,8.170586139,11.16642157,98.56666411,107.0778823,89.9697413,703.4328614,0,0,0,0,0,0,0,0,0,0,0,0,0,0,0,9.196826321,10.5974257,0.11925923,0.062056996,10.5974257,0.6576444,2.396665497,2.396665497,2.396665497,109.4712206,109.4712206,109.4712206,10.5974257
405.05,In2O3,16.5,144,1.78,ZrO2,123.22,0,0,0,123.22,Ni,1.91,121,737.1,112,25.4,0.86,623,2,10,3,12000,0.5,4,573,0.7627,7.431383516,248.148913,-1.825650498,4.03E-09,12.40744565,1.00E-06,5.52743787,5.62034609,7.9877681,90,90,90,248.148913,0.0373,5.602303597,703.4328614,-3.550562183,0.005684799,11.92259087,3.9988746,8.165203,8.170586139,11.16642157,98.56666411,107.0778823,89.9697413,703.4328614,0,0,0,0,0,0,0,0,0,0,0,0,0,0,0,9.196826321,10.5974257,0.11925923,0.062056996,10.5974257,0.6576444,2.396665497,2.396665497,2.396665497,109.4712206,109.4712206,109.4712206,10.5974257
395.2,Cu,44.9344,138,1.9,ZnO,81.38,ZrO2,123.22,0,204.6,Ce,1.12,185,534.4,50,5.6,0,673,5,61.2,3,4482.8,1,3,503,0,9.20140094,11.46788584,0.03556281,0,11.46788584,0,2.462702208,2.462702208,2.462702208,107.8165304,107.8165304,112.8338417,11.46788584,0.4516,5.50814457,49.08434295,-1.347222578,1.63E-08,12.27108574,8.00E-07,3.205217816,3.205217816,5.516927,90,90,119.9999962,49.08434295,0.0373,5.602303597,703.4328614,-3.550562183,0.005684799,11.92259087,3.9988746,8.165203,8.170586139,11.16642157,98.56666411,107.0778823,89.9697413,703.4328614,0,7.926076447,29.35476253,0.228250405,0.000552599,29.35476253,0.0162214,3.365891064,3.365892378,3.36589178,109.4712042,109.471212,109.4712397,29.35476253
391,Cu,52.5,138,1.9,ZnO,81.38,Al2O3,101.96,0,183.34,0,0,,,,0,0,623,4,68.8,3,19484,0.5,4,513,0,9.20140094,11.46788584,0.03556281,0,11.46788584,0,2.462702208,2.462702208,2.462702208,107.8165304,107.8165304,112.8338417,11.46788584,0.4516,5.50814457,49.08434295,-1.347222578,1.63E-08,12.27108574,8.00E-07,3.205217816,3.205217816,5.516927,90,90,119.9999962,49.08434295,0,3.061639523,634.3399986,-3.349636855,0.001894773,10.93689653,1.2019301,22.860096,5.651388,5.662634664,60.12364367,90,90,634.3399986,0,0,0,0,0,0,0,0,0,0,0,0,0,0
390,Cu,40,138,1.9,ZnO,81.38,Al2O3,101.96,0,183.34,Y,1.22,162,600,29.6,8.3,0,773,4,108,3,10000,0.6,5,503,0,9.20140094,11.46788584,0.03556281,0,11.46788584,0,2.462702208,2.462702208,2.462702208,107.8165304,107.8165304,112.8338417,11.46788584,0.4516,5.50814457,49.08434295,-1.347222578,1.63E-08,12.27108574,8.00E-07,3.205217816,3.205217816,5.516927,90,90,119.9999962,49.08434295,0,3.061639523,634.3399986,-3.349636855,0.001894773,10.93689653,1.2019301,22.860096,5.651388,5.662634664,60.12364367,90,90,634.3399986,0,4.370668906,67.55562608,0,0.019629783,33.77781304,1.3261023,3.64256962,3.642569164,5.87915835,90,90,119.9999849,67.55562608
389.82,Cu,47,138,1.9,ZnO,81.38,Al2O3,101.96,0,183.34,Graphene (C),2.55,77,1086.5,153.9,10,0,623,6,147.8,3,12000,0.5,3,523,0,9.20140094,11.46788584,0.03556281,0,11.46788584,0,2.462702208,2.462702208,2.462702208,107.8165304,107.8165304,112.8338417,11.46788584,0.4516,5.50814457,49.08434295,-1.347222578,1.63E-08,12.27108574,8.00E-07,3.205217816,3.205217816,5.516927,90,90,119.9999962,49.08434295,0,3.061639523,634.3399986,-3.349636855,0.001894773,10.93689653,1.2019301,22.860096,5.651388,5.662634664,60.12364367,90,90,634.3399986,0,0,0,0,0,0,0,0,0,0,0,0,0,0
388.26,Cu,45.98,138,1.9,ZnO,81.38,ZrO2,123.22,0,204.6,La,1.1,169,538.1,48,5,0,673,5,72.5,3,2241.4,1,3,503,0,9.20140094,11.46788584,0.03556281,0,11.46788584,0,2.462702208,2.462702208,2.462702208,107.8165304,107.8165304,112.8338417,11.46788584,0.4516,5.50814457,49.08434295,-1.347222578,1.63E-08,12.27108574,8.00E-07,3.205217816,3.205217816,5.516927,90,90,119.9999962,49.08434295,0.0373,5.602303597,703.4328614,-3.550562183,0.005684799,11.92259087,3.9988746,8.165203,8.170586139,11.16642157,98.56666411,107.0778823,89.9697413,703.4328614,0,6.019335415,38.31950599,0.104221345,0.015847696,38.31950599,0.6072759,3.678583809,3.678583619,3.67858224,109.471213,109.471212,109.4712303,38.31950599
388.26,Cu,44.9344,138,1.9,ZnO,81.38,ZrO2,123.22,0,204.6,Ce,1.12,185,534.4,50,5.6,0,673,5,72.5,3,2241.4,1,3,503,0,9.20140094,11.46788584,0.03556281,0,11.46788584,0,2.462702208,2.462702208,2.462702208,107.8165304,107.8165304,112.8338417,11.46788584,0.4516,5.50814457,49.08434295,-1.347222578,1.63E-08,12.27108574,8.00E-07,3.205217816,3.205217816,5.516927,90,90,119.9999962,49.08434295,0.0373,5.602303597,703.4328614,-3.550562183,0.005684799,11.92259087,3.9988746,8.165203,8.170586139,11.16642157,98.56666411,107.0778823,89.9697413,703.4328614,0,7.926076447,29.35476253,0.228250405,0.000552599,29.35476253,0.0162214,3.365891064,3.365892378,3.36589178,109.4712042,109.471212,109.4712397,29.35476253
383.43,In2O3,98.93,144,1.78,0,0,0,0,0,0,Rh,2.28,135,719.7,109.7,1.07,0,723,3,84.6,4,21000,0.2,5,548,0.7627,7.431383516,248.148913,-1.825650498,4.03E-09,12.40744565,1.00E-06,5.52743787,5.62034609,7.9877681,90,90,90,248.148913,0,0,0,0,0,0,0,0,0,0,0,0,0,0,0,0,0,0,0,0,0,0,0,0,0,0,0,0,0,12.38117575,55.20593725,0.021952465,5.05E-05,13.80148431,0.0027886,2.69174487,2.691744377,8.79807013,90,90,119.9999936,55.20593725
380.8,Cu,61.2,138,1.9,AlCeO,215.1,0,0,0,215.1,0,0,,,,0,0,673,2,80,3,14400,0.4,3,533,0,9.20140094,11.46788584,0.03556281,0,11.46788584,0,2.462702208,2.462702208,2.462702208,107.8165304,107.8165304,112.8338417,11.46788584,0,6.840366415,112.4758173,-1.404431033,0.013563843,22.49516346,1.5256043,4.827101,4.827101,4.827101,90,90,90,112.4758173,0,0,0,0,0,0,0,0,0,0,0,0,0,0,0,0,0,0,0,0,0,0,0,0,0,0,0,0
377.76,Cu,5.4,138,1.9,ZnO,81.38,0,0,0,81.38,Ga ,1.81,126,578.8,28.9,2.5,0,873,2,10,3,18000,0.5,2,543,0,9.20140094,11.46788584,0.03556281,0,11.46788584,0,2.462702208,2.462702208,2.462702208,107.8165304,107.8165304,112.8338417,11.46788584,0.4516,5.50814457,49.08434295,-1.347222578,1.63E-08,12.27108574,8.00E-07,3.205217816,3.205217816,5.516927,90,90,119.9999962,49.08434295,0,0,0,0,0,0,0,0,0,0,0,0,0,0,0,0,0,0,0,0,0,0,0,0,0,0,0,0
377.6,Cu,80,138,1.9,0,0,0,0,0,0,Mn ,1.55,139,717.3,0,20,0,773,5,14.4,3,60000,0.04,4,453,0,9.20140094,11.46788584,0.03556281,0,11.46788584,0,2.462702208,2.462702208,2.462702208,107.8165304,107.8165304,112.8338417,11.46788584,0,0,0,0,0,0,0,0,0,0,0,0,0,0,0,0,0,0,0,0,0,0,0,0,0,0,0,0,0,0,0,0,0,0,0,0,0,0,0,0,0,0
377.49,In2O3,10.1,144,1.78,ZrO2,123.22,0,0,0,123.22,0,0,,,,0,0,573,2,87,4,52000,0.15,0.4,558,0.7627,7.431383516,248.148913,-1.825650498,4.03E-09,12.40744565,1.00E-06,5.52743787,5.62034609,7.9877681,90,90,90,248.148913,0.0373,5.602303597,703.4328614,-3.550562183,0.005684799,11.92259087,3.9988746,8.165203,8.170586139,11.16642157,98.56666411,107.0778823,89.9697413,703.4328614,0,0,0,0,0,0,0,0,0,0,0,0,0,0,0,0,0,0,0,0,0,0,0,0,0,0,0,0
376,Cu,4.37,138,1.9,ZnO,81.38,ZrO2,123.22,60,264.6,0,0,,,,0,0,623,3,433,3,44000,0.45,3,523,0,9.20140094,11.46788584,0.03556281,0,11.46788584,0,2.462702208,2.462702208,2.462702208,107.8165304,107.8165304,112.8338417,11.46788584,0.4516,5.50814457,49.08434295,-1.347222578,1.63E-08,12.27108574,8.00E-07,3.205217816,3.205217816,5.516927,90,90,119.9999962,49.08434295,0.0373,5.602303597,703.4328614,-3.550562183,0.005684799,11.92259087,3.9988746,8.165203,8.170586139,11.16642157,98.56666411,107.0778823,89.9697413,703.4328614,0,0,0,0,0,0,0,0,0,0,0,0,0,0
374.66,Cu,22.1,138,1.9,ZrO2,123.22,0,0,0,123.22,In,1.78,144,558.3,28.9,3.11,0,723,4,152,3,18000,0.2,3,533,0,9.20140094,11.46788584,0.03556281,0,11.46788584,0,2.462702208,2.462702208,2.462702208,107.8165304,107.8165304,112.8338417,11.46788584,0.0373,5.602303597,703.4328614,-3.550562183,0.005684799,11.92259087,3.9988746,8.165203,8.170586139,11.16642157,98.56666411,107.0778823,89.9697413,703.4328614,0,0,0,0,0,0,0,0,0,0,0,0,0,0,0,7.1988017,26.48493214,0.00448973,0,26.48493214,0,3.395087815,3.395087815,3.395087815,122.6256133,122.6256133,85.50944967,26.48493214
370,Cu,45,138,1.9,ZnO,81.38,0,0,0,81.38,0,0,,,,0,0,623,3,23.7,3,12000,1,3,513,0,9.20140094,11.46788584,0.03556281,0,11.46788584,0,2.462702208,2.462702208,2.462702208,107.8165304,107.8165304,112.8338417,11.46788584,0.4516,5.50814457,49.08434295,-1.347222578,1.63E-08,12.27108574,8.00E-07,3.205217816,3.205217816,5.516927,90,90,119.9999962,49.08434295,0,0,0,0,0,0,0,0,0,0,0,0,0,0,0,0,0,0,0,0,0,0,0,0,0,0,0,0
367.73,In2O3,8.4,144,1.78,ZrO2,123.22,0,0,0,123.22,Y,1.22,162,600,29.6,2.3,0,573,2,84,4,52000,0.15,0.4,573,0.7627,7.431383516,248.148913,-1.825650498,4.03E-09,12.40744565,1.00E-06,5.52743787,5.62034609,7.9877681,90,90,90,248.148913,0.0373,5.602303597,703.4328614,-3.550562183,0.005684799,11.92259087,3.9988746,8.165203,8.170586139,11.16642157,98.56666411,107.0778823,89.9697413,703.4328614,0,0,0,0,0,0,0,0,0,0,0,0,0,0,0,4.370668906,67.55562608,0,0.019629783,33.77781304,1.3261023,3.64256962,3.642569164,5.87915835,90,90,119.9999849,67.55562608
366,Cu,29,138,1.9,ZnO,81.38,ZrO2,123.22,0,204.6,0,0,,,,0,0,673,4,40,3,4800,0.5,5,573,0,9.20140094,11.46788584,0.03556281,0,11.46788584,0,2.462702208,2.462702208,2.462702208,107.8165304,107.8165304,112.8338417,11.46788584,0.4516,5.50814457,49.08434295,-1.347222578,1.63E-08,12.27108574,8.00E-07,3.205217816,3.205217816,5.516927,90,90,119.9999962,49.08434295,0.0373,5.602303597,703.4328614,-3.550562183,0.005684799,11.92259087,3.9988746,8.165203,8.170586139,11.16642157,98.56666411,107.0778823,89.9697413,703.4328614,0,0,0,0,0,0,0,0,0,0,0,0,0,0
360,In2O3,94,144,1.78,0,0,0,0,0,0,Ni,1.91,121,737.1,112,6,0,623,3,54,3,60000,0.05,3,548,0.7627,7.431383516,248.148913,-1.825650498,4.03E-09,12.40744565,1.00E-06,5.52743787,5.62034609,7.9877681,90,90,90,248.148913,0,0,0,0,0,0,0,0,0,0,0,0,0,0,0,0,0,0,0,0,0,0,0,0,0,0,0,0,0,9.196826321,10.5974257,0.11925923,0.062056996,10.5974257,0.6576444,2.396665497,2.396665497,2.396665497,109.4712206,109.4712206,109.4712206,10.5974257
358.53,In2O3,97.39,144,1.78,0,0,0,0,0,0,Ni,1.91,121,737.1,112,2.61,0,573,3,69,4,24000,0.1,5,553,0.7627,7.431383516,248.148913,-1.825650498,4.03E-09,12.40744565,1.00E-06,5.52743787,5.62034609,7.9877681,90,90,90,248.148913,0,0,0,0,0,0,0,0,0,0,0,0,0,0,0,0,0,0,0,0,0,0,0,0,0,0,0,0,0,9.196826321,10.5974257,0.11925923,0.062056996,10.5974257,0.6576444,2.396665497,2.396665497,2.396665497,109.4712206,109.4712206,109.4712206,10.5974257
355,Cu,61,138,1.9,ZnO,81.38,0,0,0,81.38,0,0,,,,0,0,600,3.5,192,10,15000,1,5,503,0,9.20140094,11.46788584,0.03556281,0,11.46788584,0,2.462702208,2.462702208,2.462702208,107.8165304,107.8165304,112.8338417,11.46788584,0.4516,5.50814457,49.08434295,-1.347222578,1.63E-08,12.27108574,8.00E-07,3.205217816,3.205217816,5.516927,90,90,119.9999962,49.08434295,0,0,0,0,0,0,0,0,0,0,0,0,0,0,0,0,0,0,0,0,0,0,0,0,0,0,0,0
354.56,Cu,44.935,138,1.9,ZnO,81.38,ZrO2,123.22,0,204.6,Nd,1.14,185,533.1,50,5,0,673,5,67.4,3,1120.7,1,3,503,0,9.20140094,11.46788584,0.03556281,0,11.46788584,0,2.462702208,2.462702208,2.462702208,107.8165304,107.8165304,112.8338417,11.46788584,0.4516,5.50814457,49.08434295,-1.347222578,1.63E-08,12.27108574,8.00E-07,3.205217816,3.205217816,5.516927,90,90,119.9999962,49.08434295,0.0373,5.602303597,703.4328614,-3.550562183,0.005684799,11.92259087,3.9988746,8.165203,8.170586139,11.16642157,98.56666411,107.0778823,89.9697413,703.4328614,0,6.754398467,141.8450375,0,8.42E-07,35.46125939,0.0001195,3.71007463,3.710072881,11.89921547,90,90,119.9999773,141.8450375
352.55,Pd,4,131,2.2,TiO2,79.86,SiO2,60.08,0,139.94,0,0,,,,0,0,673,4,329,3,5400,0.1,0.1,673,0,11.72895427,60.26609479,0.015005062,0.026740467,15.0665237,1.6115435,2.76256126,2.762562078,9.11839409,90,90,119.9999778,60.26609479,0,5.116204652,424.9611675,-2.740159896,1.01E-06,10.11812304,0.0004312,6.705412,6.803821163,10.42604434,94.7869228,105.5817258,109.1829883,424.9611675,0.0905,1.759911521,2018.092877,-2.710095835,0.001328578,18.68604516,2.6811936,14.12898467,14.12898467,12.41564161,73.57255001,73.57255001,59.44912845,2018.092877,0,0,0,0,0,0,0,0,0,0,0,0,0,0
352.28,In2O3,98.97,144,1.78,0,0,0,0,0,0,Ni,1.91,121,737.1,112,1.03,0,573,3,70,4,24000,0.1,5,553,0.7627,7.431383516,248.148913,-1.825650498,4.03E-09,12.40744565,1.00E-06,5.52743787,5.62034609,7.9877681,90,90,90,248.148913,0,0,0,0,0,0,0,0,0,0,0,0,0,0,0,0,0,0,0,0,0,0,0,0,0,0,0,0,0,9.196826321,10.5974257,0.11925923,0.062056996,10.5974257,0.6576444,2.396665497,2.396665497,2.396665497,109.4712206,109.4712206,109.4712206,10.5974257
350.78,In2O3,100,144,1.78,0,0,0,0,0,0,0,0,,,,0,0,573,5,60,3,9000,1,5,633,0.7627,7.431383516,248.148913,-1.825650498,4.03E-09,12.40744565,1.00E-06,5.52743787,5.62034609,7.9877681,90,90,90,248.148913,0,0,0,0,0,0,0,0,0,0,0,0,0,0,0,0,0,0,0,0,0,0,0,0,0,0,0,0,0,0,0,0,0,0,0,0,0,0,0,0,0,0
350,Cu,39,138,1.9,ZnO,81.38,Al2O3,101.96,0,183.34,Y,1.22,162,600,29.6,23.2,0,773,4,108,3,10000,0.6,5,503,0,9.20140094,11.46788584,0.03556281,0,11.46788584,0,2.462702208,2.462702208,2.462702208,107.8165304,107.8165304,112.8338417,11.46788584,0.4516,5.50814457,49.08434295,-1.347222578,1.63E-08,12.27108574,8.00E-07,3.205217816,3.205217816,5.516927,90,90,119.9999962,49.08434295,0,3.061639523,634.3399986,-3.349636855,0.001894773,10.93689653,1.2019301,22.860096,5.651388,5.662634664,60.12364367,90,90,634.3399986,0,4.370668906,67.55562608,0,0.019629783,33.77781304,1.3261023,3.64256962,3.642569164,5.87915835,90,90,119.9999849,67.55562608
349.76,Cu,45.5507,138,1.9,ZnO,81.38,ZrO2,123.22,0,204.6,Pr,1.13,185,527,50,5.3,0,673,5,74.1,3,2241.4,1,3,503,0,9.20140094,11.46788584,0.03556281,0,11.46788584,0,2.462702208,2.462702208,2.462702208,107.8165304,107.8165304,112.8338417,11.46788584,0.4516,5.50814457,49.08434295,-1.347222578,1.63E-08,12.27108574,8.00E-07,3.205217816,3.205217816,5.516927,90,90,119.9999962,49.08434295,0.0373,5.602303597,703.4328614,-3.550562183,0.005684799,11.92259087,3.9988746,8.165203,8.170586139,11.16642157,98.56666411,107.0778823,89.9697413,703.4328614,0,6.332258555,73.90180156,0.046940603,1.35E-09,36.95090078,1.00E-07,3.810307562,3.810307562,5.94572154,90,90,121.1172398,73.90180156
349.25,Cu,4.7,138,1.9,SiO2,60.08,0,0,0,60.08,Zn,1.65,131,906.4,0,2.6,1.7,873,2,157,3,18000,0.5,2,543,0,9.20140094,11.46788584,0.03556281,0,11.46788584,0,2.462702208,2.462702208,2.462702208,107.8165304,107.8165304,112.8338417,11.46788584,0.0905,1.759911521,2018.092877,-2.710095835,0.001328578,18.68604516,2.6811936,14.12898467,14.12898467,12.41564161,73.57255001,73.57255001,59.44912845,2018.092877,0,0,0,0,0,0,0,0,0,0,0,0,0,0,0,7.519443,43.33334257,0.007402095,0,14.44444752,0,2.618536651,2.618536651,7.471915505,79.36667029,100.6333297,120.0394772,43.33334257
348.7,Cu,40,138,1.9,ZnO,81.38,AlOOH,59.9,0,141.28,0,0,,,,0,0,623,2,96.9,3,8000,1.2,5,523,0,9.20140094,11.46788584,0.03556281,0,11.46788584,0,2.462702208,2.462702208,2.462702208,107.8165304,107.8165304,112.8338417,11.46788584,0.4516,5.50814457,49.08434295,-1.347222578,1.63E-08,12.27108574,8.00E-07,3.205217816,3.205217816,5.516927,90,90,119.9999962,49.08434295,0,0,0,0,0,0,0,0,0,0,0,0,0,0,0,0,0,0,0,0,0,0,0,0,0,0,0,0
346,Cu,29,138,1.9,ZnO,81.38,ZrO2,123.22,0,204.6,0,0,,,,0,0,673,4,79,3,4800,0.5,5,553,0,9.20140094,11.46788584,0.03556281,0,11.46788584,0,2.462702208,2.462702208,2.462702208,107.8165304,107.8165304,112.8338417,11.46788584,0.4516,5.50814457,49.08434295,-1.347222578,1.63E-08,12.27108574,8.00E-07,3.205217816,3.205217816,5.516927,90,90,119.9999962,49.08434295,0.0373,5.602303597,703.4328614,-3.550562183,0.005684799,11.92259087,3.9988746,8.165203,8.170586139,11.16642157,98.56666411,107.0778823,89.9697413,703.4328614,0,0,0,0,0,0,0,0,0,0,0,0,0,0
343.62,Cu,5.4,138,1.9,ZnO,81.38,0,0,0,81.38,Ga ,1.81,126,578.8,28.9,2.5,0,873,2,10,3,18000,0.5,2,533,0,9.20140094,11.46788584,0.03556281,0,11.46788584,0,2.462702208,2.462702208,2.462702208,107.8165304,107.8165304,112.8338417,11.46788584,0.4516,5.50814457,49.08434295,-1.347222578,1.63E-08,12.27108574,8.00E-07,3.205217816,3.205217816,5.516927,90,90,119.9999962,49.08434295,0,0,0,0,0,0,0,0,0,0,0,0,0,0,0,0,0,0,0,0,0,0,0,0,0,0,0,0
343.34,In2O3,9.9,144,1.78,ZrO2,123.22,0,0,0,123.22,La,1.1,169,538.1,48,3.4,0,573,2,84,4,52000,0.15,0.4,558,0.7627,7.431383516,248.148913,-1.825650498,4.03E-09,12.40744565,1.00E-06,5.52743787,5.62034609,7.9877681,90,90,90,248.148913,0.0373,5.602303597,703.4328614,-3.550562183,0.005684799,11.92259087,3.9988746,8.165203,8.170586139,11.16642157,98.56666411,107.0778823,89.9697413,703.4328614,0,0,0,0,0,0,0,0,0,0,0,0,0,0,0,6.019335415,38.31950599,0.104221345,0.015847696,38.31950599,0.6072759,3.678583809,3.678583619,3.67858224,109.471213,109.471212,109.4712303,38.31950599
340,Cu,42,138,1.9,ZnO,81.38,Al2O3,101.96,0,183.34,0,0,,,,0,0,773,4,39,3,12000,0.5,5,523,0,9.20140094,11.46788584,0.03556281,0,11.46788584,0,2.462702208,2.462702208,2.462702208,107.8165304,107.8165304,112.8338417,11.46788584,0.4516,5.50814457,49.08434295,-1.347222578,1.63E-08,12.27108574,8.00E-07,3.205217816,3.205217816,5.516927,90,90,119.9999962,49.08434295,0,3.061639523,634.3399986,-3.349636855,0.001894773,10.93689653,1.2019301,22.860096,5.651388,5.662634664,60.12364367,90,90,634.3399986,0,0,0,0,0,0,0,0,0,0,0,0,0,0
339.78,In2O3,100,144,1.78,0,0,0,0,0,0,0,0,,,,0,0,723,3,72.9,4,21000,0.2,5,573,0.7627,7.431383516,248.148913,-1.825650498,4.03E-09,12.40744565,1.00E-06,5.52743787,5.62034609,7.9877681,90,90,90,248.148913,0,0,0,0,0,0,0,0,0,0,0,0,0,0,0,0,0,0,0,0,0,0,0,0,0,0,0,0,0,0,0,0,0,0,0,0,0,0,0,0,0,0
338.47,Cu,45.98,138,1.9,ZnO,81.38,ZrO2,123.22,0,204.6,La,1.1,169,538.1,48,5,0,673,5,72.5,3,4482.8,1,3,503,0,9.20140094,11.46788584,0.03556281,0,11.46788584,0,2.462702208,2.462702208,2.462702208,107.8165304,107.8165304,112.8338417,11.46788584,0.4516,5.50814457,49.08434295,-1.347222578,1.63E-08,12.27108574,8.00E-07,3.205217816,3.205217816,5.516927,90,90,119.9999962,49.08434295,0.0373,5.602303597,703.4328614,-3.550562183,0.005684799,11.92259087,3.9988746,8.165203,8.170586139,11.16642157,98.56666411,107.0778823,89.9697413,703.4328614,0,6.019335415,38.31950599,0.104221345,0.015847696,38.31950599,0.6072759,3.678583809,3.678583619,3.67858224,109.471213,109.471212,109.4712303,38.31950599
338.47,Cu,44.9344,138,1.9,ZnO,81.38,ZrO2,123.22,0,204.6,Ce,1.12,185,534.4,50,5.6,0,673,5,72.5,3,4482.8,1,3,503,0,9.20140094,11.46788584,0.03556281,0,11.46788584,0,2.462702208,2.462702208,2.462702208,107.8165304,107.8165304,112.8338417,11.46788584,0.4516,5.50814457,49.08434295,-1.347222578,1.63E-08,12.27108574,8.00E-07,3.205217816,3.205217816,5.516927,90,90,119.9999962,49.08434295,0.0373,5.602303597,703.4328614,-3.550562183,0.005684799,11.92259087,3.9988746,8.165203,8.170586139,11.16642157,98.56666411,107.0778823,89.9697413,703.4328614,0,7.926076447,29.35476253,0.228250405,0.000552599,29.35476253,0.0162214,3.365891064,3.365892378,3.36589178,109.4712042,109.471212,109.4712397,29.35476253
338.03,In2O3,100,144,1.78,0,0,0,0,0,0,0,0,,,,0,0,723,3,81.8,4,21000,0.2,5,573,0.7627,7.431383516,248.148913,-1.825650498,4.03E-09,12.40744565,1.00E-06,5.52743787,5.62034609,7.9877681,90,90,90,248.148913,0,0,0,0,0,0,0,0,0,0,0,0,0,0,0,0,0,0,0,0,0,0,0,0,0,0,0,0,0,0,0,0,0,0,0,0,0,0,0,0,0,0
336.45,In2O3,100,144,1.78,0,0,0,0,0,0,0,0,,,,0,0,723,3,82.81,4,21000,0.2,5,573,0.7627,7.431383516,248.148913,-1.825650498,4.03E-09,12.40744565,1.00E-06,5.52743787,5.62034609,7.9877681,90,90,90,248.148913,0,0,0,0,0,0,0,0,0,0,0,0,0,0,0,0,0,0,0,0,0,0,0,0,0,0,0,0,0,0,0,0,0,0,0,0,0,0,0,0,0,0
333.2,In2O3,100,144,1.78,0,0,0,0,0,0,0,0,,,,0,0,723,3,65.8,4,21000,0.2,5,573,0.7627,7.431383516,248.148913,-1.825650498,4.03E-09,12.40744565,1.00E-06,5.52743787,5.62034609,7.9877681,90,90,90,248.148913,0,0,0,0,0,0,0,0,0,0,0,0,0,0,0,0,0,0,0,0,0,0,0,0,0,0,0,0,0,0,0,0,0,0,0,0,0,0,0,0,0,0
332.28,In2O3,94.79,144,1.78,0,0,0,0,0,0,Ni,1.91,121,737.1,112,5.21,0,573,3,75,4,24000,0.1,5,553,0.7627,7.431383516,248.148913,-1.825650498,4.03E-09,12.40744565,1.00E-06,5.52743787,5.62034609,7.9877681,90,90,90,248.148913,0,0,0,0,0,0,0,0,0,0,0,0,0,0,0,0,0,0,0,0,0,0,0,0,0,0,0,0,0,9.196826321,10.5974257,0.11925923,0.062056996,10.5974257,0.6576444,2.396665497,2.396665497,2.396665497,109.4712206,109.4712206,109.4712206,10.5974257
330,Cu,41.4,138,1.9,ZnO,81.38,Al2O3,101.96,0,183.34,Y,1.22,162,600,29.6,4.2,0,773,4,74,3,10000,0.6,5,503,0,9.20140094,11.46788584,0.03556281,0,11.46788584,0,2.462702208,2.462702208,2.462702208,107.8165304,107.8165304,112.8338417,11.46788584,0.4516,5.50814457,49.08434295,-1.347222578,1.63E-08,12.27108574,8.00E-07,3.205217816,3.205217816,5.516927,90,90,119.9999962,49.08434295,0,3.061639523,634.3399986,-3.349636855,0.001894773,10.93689653,1.2019301,22.860096,5.651388,5.662634664,60.12364367,90,90,634.3399986,0,4.370668906,67.55562608,0,0.019629783,33.77781304,1.3261023,3.64256962,3.642569164,5.87915835,90,90,119.9999849,67.55562608
329.6,Cu,61.2,138,1.9,AlCeO,215.1,0,0,0,215.1,0,0,,,,0,0,673,2,80,3,14400,0.4,3,513,0,9.20140094,11.46788584,0.03556281,0,11.46788584,0,2.462702208,2.462702208,2.462702208,107.8165304,107.8165304,112.8338417,11.46788584,0,6.840366415,112.4758173,-1.404431033,0.013563843,22.49516346,1.5256043,4.827101,4.827101,4.827101,90,90,90,112.4758173,0,0,0,0,0,0,0,0,0,0,0,0,0,0,0,0,0,0,0,0,0,0,0,0,0,0,0,0
328.93,Cu,45.98,138,1.9,ZnO,81.38,ZrO2,123.22,0,204.6,La,1.1,169,538.1,48,5,0,673,5,72.5,3,2241.4,1,3,503,0,9.20140094,11.46788584,0.03556281,0,11.46788584,0,2.462702208,2.462702208,2.462702208,107.8165304,107.8165304,112.8338417,11.46788584,0.4516,5.50814457,49.08434295,-1.347222578,1.63E-08,12.27108574,8.00E-07,3.205217816,3.205217816,5.516927,90,90,119.9999962,49.08434295,0.0373,5.602303597,703.4328614,-3.550562183,0.005684799,11.92259087,3.9988746,8.165203,8.170586139,11.16642157,98.56666411,107.0778823,89.9697413,703.4328614,0,6.019335415,38.31950599,0.104221345,0.015847696,38.31950599,0.6072759,3.678583809,3.678583619,3.67858224,109.471213,109.471212,109.4712303,38.31950599
328.71,In2O3,8.4,144,1.78,ZrO2,123.22,0,0,0,123.22,Y,1.22,162,600,29.6,2.9,0,573,2,88,4,52000,0.15,0.4,573,0.7627,7.431383516,248.148913,-1.825650498,4.03E-09,12.40744565,1.00E-06,5.52743787,5.62034609,7.9877681,90,90,90,248.148913,0.0373,5.602303597,703.4328614,-3.550562183,0.005684799,11.92259087,3.9988746,8.165203,8.170586139,11.16642157,98.56666411,107.0778823,89.9697413,703.4328614,0,0,0,0,0,0,0,0,0,0,0,0,0,0,0,4.370668906,67.55562608,0,0.019629783,33.77781304,1.3261023,3.64256962,3.642569164,5.87915835,90,90,119.9999849,67.55562608
327.52,Cu,45.98,138,1.9,ZnO,81.38,ZrO2,123.22,0,204.6,La,1.1,169,538.1,48,5,0,673,5,72.5,3,1120.7,1,3,503,0,9.20140094,11.46788584,0.03556281,0,11.46788584,0,2.462702208,2.462702208,2.462702208,107.8165304,107.8165304,112.8338417,11.46788584,0.4516,5.50814457,49.08434295,-1.347222578,1.63E-08,12.27108574,8.00E-07,3.205217816,3.205217816,5.516927,90,90,119.9999962,49.08434295,0.0373,5.602303597,703.4328614,-3.550562183,0.005684799,11.92259087,3.9988746,8.165203,8.170586139,11.16642157,98.56666411,107.0778823,89.9697413,703.4328614,0,6.019335415,38.31950599,0.104221345,0.015847696,38.31950599,0.6072759,3.678583809,3.678583619,3.67858224,109.471213,109.471212,109.4712303,38.31950599
327.52,Cu,44.9344,138,1.9,ZnO,81.38,ZrO2,123.22,0,204.6,Ce,1.12,185,534.4,50,5.6,0,673,5,72.5,3,1120.7,1,3,503,0,9.20140094,11.46788584,0.03556281,0,11.46788584,0,2.462702208,2.462702208,2.462702208,107.8165304,107.8165304,112.8338417,11.46788584,0.4516,5.50814457,49.08434295,-1.347222578,1.63E-08,12.27108574,8.00E-07,3.205217816,3.205217816,5.516927,90,90,119.9999962,49.08434295,0.0373,5.602303597,703.4328614,-3.550562183,0.005684799,11.92259087,3.9988746,8.165203,8.170586139,11.16642157,98.56666411,107.0778823,89.9697413,703.4328614,0,7.926076447,29.35476253,0.228250405,0.000552599,29.35476253,0.0162214,3.365891064,3.365892378,3.36589178,109.4712042,109.471212,109.4712397,29.35476253
326.4,Cu,36.5,138,1.9,ZnO,81.38,ZrO2,123.22,0,204.6,Ga ,1.81,126,578.8,28.9,1,0,673,4,127,3,15000,0.2,3,573,0,9.20140094,11.46788584,0.03556281,0,11.46788584,0,2.462702208,2.462702208,2.462702208,107.8165304,107.8165304,112.8338417,11.46788584,0.4516,5.50814457,49.08434295,-1.347222578,1.63E-08,12.27108574,8.00E-07,3.205217816,3.205217816,5.516927,90,90,119.9999962,49.08434295,0.0373,5.602303597,703.4328614,-3.550562183,0.005684799,11.92259087,3.9988746,8.165203,8.170586139,11.16642157,98.56666411,107.0778823,89.9697413,703.4328614,0,0,0,0,0,0,0,0,0,0,0,0,0,0
326.4,Cu,19.4,138,1.9,ZnO,81.38,0,0,0,81.38,Pd,2.2,131,804.4,53.7,1.3,0,673,4,127,3,15000,0.2,3,573,0,9.20140094,11.46788584,0.03556281,0,11.46788584,0,2.462702208,2.462702208,2.462702208,107.8165304,107.8165304,112.8338417,11.46788584,0.4516,5.50814457,49.08434295,-1.347222578,1.63E-08,12.27108574,8.00E-07,3.205217816,3.205217816,5.516927,90,90,119.9999962,49.08434295,0,0,0,0,0,0,0,0,0,0,0,0,0,0,0,11.72895427,60.26609479,0.015005062,0.026740467,15.0665237,1.6115435,2.76256126,2.762562078,9.11839409,90,90,119.9999778,60.26609479
