Repository: katherine-s37/chemistry

## Optimizing CO2 Hydrogenation to Methanol Analysis with a Structure Network and Attention-Based Aggregation in a Hybrid CatBoost Framework

### Description:
This project focuses on optimizing the prediction of methanol yield in the CO2 hydrogenation process using machine learning techniques. Given the increasing importance of carbon capture and conversion, this study leverages a hybrid CatBoost model to handle complex catalytic behaviors and multiple data sources, including reaction conditions, physical properties, and electronic/3D structural features.

File: Curated_data_expanded.csv (part 5 of 15)
],Support2,MW of Support 2 [g mol-1],MW Support 3 [g mol-1],Total MW of Support [g mol-1],Promoter 1,Electronegativity of P1,CR P1 [pm],first ionization energy P1[KJ/mol],electron affinity P1[KJ/mol],Promoter 1 loading [wt.%],Promoter 2 loading [wt.%],Calcination Temperature [K],Calcination duration [h],SBET [m2 g-1],H2/CO2 [-],GHSV [cm3 h-1 gcat-1],Catalyst amount [g],Pressure [Mpa],Temperature [K],Family_band_gap,Family_density,Family_volume,Family_formation_energy_per_atom,Family_total_magnetization_normalized_vol,Family_density_atomic,Family_total_magnetization,Family_a,Family_b,Family_c,Family_alpha,Family_beta,Family_gamma,Family_volume.1,Support1_band_gap,Support1_density,Support1_volume,Support1_formation_energy_per_atom,Support1_total_magnetization_normalized_vol,Support1_density_atomic,Support1_total_magnetization,Support1_a,Support1_b,Support1_c,Support1_alpha,Support1_beta,Support1_gamma,Support1_volume.1,Support2_band_gap,Support2_density,Support2_volume,Support2_formation_energy_per_atom,Support2_total_magnetization_normalized_vol,Support2_density_atomic,Support2_total_magnetization,Support2_a,Support2_b,Support2_c,Support2_alpha,Support2_beta,Support2_gamma,Support2_volume.1,Promoter1_band_gap,Promoter1_density,Promoter1_volume,Promoter1_formation_energy_per_atom,Promoter1_total_magnetization_normalized_vol,Promoter1_density_atomic,Promoter1_total_magnetization,Promoter1_a,Promoter1_b,Promoter1_c,Promoter1_alpha,Promoter1_beta,Promoter1_gamma,Promoter1_volume.1
183.25,In2O3,97.49,144,1.78,0,0,0,0,0,0,Ni,1.91,121,737.1,112,2.51,0,573,3,112,4,24000,0.1,5,553,0.7627,7.431383516,248.148913,-1.825650498,4.03E-09,12.40744565,1.00E-06,5.52743787,5.62034609,7.9877681,90,90,90,248.148913,0,0,0,0,0,0,0,0,0,0,0,0,0,0,0,0,0,0,0,0,0,0,0,0,0,0,0,0,0,9.196826321,10.5974257,0.11925923,0.062056996,10.5974257,0.6576444,2.396665497,2.396665497,2.396665497,109.4712206,109.4712206,109.4712206,10.5974257
183.2,Cu,49.5,138,1.9,ZnO,81.38,AlOOH,59.9,0,141.28,0,0,,,,0,0,623,2,92.2,3,8000,1.2,3,523,0,9.20140094,11.46788584,0.03556281,0,11.46788584,0,2.462702208,2.462702208,2.462702208,107.8165304,107.8165304,112.8338417,11.46788584,0.4516,5.50814457,49.08434295,-1.347222578,1.63E-08,12.27108574,8.00E-07,3.205217816,3.205217816,5.516927,90,90,119.9999962,49.08434295,0,0,0,0,0,0,0,0,0,0,0,0,0,0,0,0,0,0,0,0,0,0,0,0,0,0,0,0
183,Cu,47.42,138,1.9,ZnO,81.38,0,0,0,81.38,Pd ,2.2,131,804.4,53.7,1.15,0,623,3,19.6,3,10800,0.2,4.5,563,0,9.20140094,11.46788584,0.03556281,0,11.46788584,0,2.462702208,2.462702208,2.462702208,107.8165304,107.8165304,112.8338417,11.46788584,0.4516,5.50814457,49.08434295,-1.347222578,1.63E-08,12.27108574,8.00E-07,3.205217816,3.205217816,5.516927,90,90,119.9999962,49.08434295,0,0,0,0,0,0,0,0,0,0,0,0,0,0,0,0,0,0,0,0,0,0,0,0,0,0,0,0
182.4,Cu,61.2,138,1.9,AlCeO,215.1,0,0,0,215.1,0,0,,,,0,0,673,2,80,3,14400,0.4,3,493,0,9.20140094,11.46788584,0.03556281,0,11.46788584,0,2.462702208,2.462702208,2.462702208,107.8165304,107.8165304,112.8338417,11.46788584,0,6.840366415,112.4758173,-1.404431033,0.013563843,22.49516346,1.5256043,4.827101,4.827101,4.827101,90,90,90,112.4758173,0,0,0,0,0,0,0,0,0,0,0,0,0,0,0,0,0,0,0,0,0,0,0,0,0,0,0,0
181.99,In2O3,97.5,144,1.78,0,0,0,0,0,0,Pt,2.28,128,870,205.3,2.5,0,723,3,64.5,3,24000,0.1,2,533,0.7627,7.431383516,248.148913,-1.825650498,4.03E-09,12.40744565,1.00E-06,5.52743787,5.62034609,7.9877681,90,90,90,248.148913,0,0,0,0,0,0,0,0,0,0,0,0,0,0,0,0,0,0,0,0,0,0,0,0,0,0,0,0,0,21.13492574,15.32745405,0,0.000329474,15.32745405,0.00505,2.788228298,2.788228876,2.78822786,59.99999996,59.9999931,60.00000911,15.32745405
181.3,Cu,8.1,138,1.9,SBA-15,60,0,0,0,60,La ,1.1,169,538.1,48,4.2,0,973,4,470.3,3,12000,0.05,3,513,0,9.20140094,11.46788584,0.03556281,0,11.46788584,0,2.462702208,2.462702208,2.462702208,107.8165304,107.8165304,112.8338417,11.46788584,0,0,0,0,0,0,0,0,0,0,0,0,0,0,0,0,0,0,0,0,0,0,0,0,0,0,0,0,0,0,0,0,0,0,0,0,0,0,0,0,0,0
181,Cu,62.5,138,1.9,ZnO,81.38,ZrO2,123.22,0,204.6,0,0,,,,0,0,623,3,89,3,900,2,8,493,0,9.20140094,11.46788584,0.03556281,0,11.46788584,0,2.462702208,2.462702208,2.462702208,107.8165304,107.8165304,112.8338417,11.46788584,0.4516,5.50814457,49.08434295,-1.347222578,1.63E-08,12.27108574,8.00E-07,3.205217816,3.205217816,5.516927,90,90,119.9999962,49.08434295,0.0373,5.602303597,703.4328614,-3.550562183,0.005684799,11.92259087,3.9988746,8.165203,8.170586139,11.16642157,98.56666411,107.0778823,89.9697413,703.4328614,0,0,0,0,0,0,0,0,0,0,0,0,0,0
180,Cu,16,138,1.9,ZnO,81.38,0,0,0,81.38,0,0,,,,0,0,623,3,21.2,3,12000,1,3,513,0,9.20140094,11.46788584,0.03556281,0,11.46788584,0,2.462702208,2.462702208,2.462702208,107.8165304,107.8165304,112.8338417,11.46788584,0.4516,5.50814457,49.08434295,-1.347222578,1.63E-08,12.27108574,8.00E-07,3.205217816,3.205217816,5.516927,90,90,119.9999962,49.08434295,0,0,0,0,0,0,0,0,0,0,0,0,0,0,0,0,0,0,0,0,0,0,0,0,0,0,0,0
180,In2O3,99.55,144,1.78,ZrO2,123.22,0,0,0,123.22,0,0,,,,0,0,773,3,46,4,24000,0.1,5,553,0.7627,7.431383516,248.148913,-1.825650498,4.03E-09,12.40744565,1.00E-06,5.52743787,5.62034609,7.9877681,90,90,90,248.148913,0.0373,5.602303597,703.4328614,-3.550562183,0.005684799,11.92259087,3.9988746,8.165203,8.170586139,11.16642157,98.56666411,107.0778823,89.9697413,703.4328614,0,0,0,0,0,0,0,0,0,0,0,0,0,0,0,0,0,0,0,0,0,0,0,0,0,0,0,0
179.59,In2O3,100,144,1.78,0,0,0,0,0,0,0,0,,,,0,0,573,5,60,3,9000,1,5,553,0.7627,7.431383516,248.148913,-1.825650498,4.03E-09,12.40744565,1.00E-06,5.52743787,5.62034609,7.9877681,90,90,90,248.148913,0,0,0,0,0,0,0,0,0,0,0,0,0,0,0,0,0,0,0,0,0,0,0,0,0,0,0,0,0,0,0,0,0,0,0,0,0,0,0,0,0,0
179.07,Cu,58,138,1.9,ZnO,81.38,ZrO2,123.22,0,204.6,0,0,,,,0,0,573,4,39,3,13200,2,8,493,0,9.20140094,11.46788584,0.03556281,0,11.46788584,0,2.462702208,2.462702208,2.462702208,107.8165304,107.8165304,112.8338417,11.46788584,0.4516,5.50814457,49.08434295,-1.347222578,1.63E-08,12.27108574,8.00E-07,3.205217816,3.205217816,5.516927,90,90,119.9999962,49.08434295,0.0373,5.602303597,703.4328614,-3.550562183,0.005684799,11.92259087,3.9988746,8.165203,8.170586139,11.16642157,98.56666411,107.0778823,89.9697413,703.4328614,0,0,0,0,0,0,0,0,0,0,0,0,0,0
177.73,Cu,35,138,1.9,CeO2,172.12,0,0,0,172.12,0,0,,,,0,0,723,4,68.4,3,7500,0.5,3,573,0,9.20140094,11.46788584,0.03556281,0,11.46788584,0,2.462702208,2.462702208,2.462702208,107.8165304,107.8165304,112.8338417,11.46788584,0,6.779455929,455.8922747,-3.795988284,0.008774002,14.70620241,3.9999999,6.728971915,6.748655946,10.24659173,96.16579217,90.12123808,99.7133345,455.8922747,0,0,0,0,0,0,0,0,0,0,0,0,0,0,0,0,0,0,0,0,0,0,0,0,0,0,0,0
176.25,In2O3,100,144,1.78,0,0,0,0,0,0,0,0,,,,0,0,723,3,76.4,3,24000,0.1,2,573,0.7627,7.431383516,248.148913,-1.825650498,4.03E-09,12.40744565,1.00E-06,5.52743787,5.62034609,7.9877681,90,90,90,248.148913,0,0,0,0,0,0,0,0,0,0,0,0,0,0,0,0,0,0,0,0,0,0,0,0,0,0,0,0,0,0,0,0,0,0,0,0,0,0,0,0,0,0
175.83,Pd,8.15,131,2.2,CeO2,172.12,0,0,0,172.12,Zn,1.65,131,906.4,0,5,0,773,5,38,3,3600,0.5,2,493,0,11.72895427,60.26609479,0.015005062,0.026740467,15.0665237,1.6115435,2.76256126,2.762562078,9.11839409,90,90,119.9999778,60.26609479,0,6.779455929,455.8922747,-3.795988284,0.008774002,14.70620241,3.9999999,6.728971915,6.748655946,10.24659173,96.16579217,90.12123808,99.7133345,455.8922747,0,0,0,0,0,0,0,0,0,0,0,0,0,0,0,7.519443,43.33334257,0.007402095,0,14.44444752,0,2.618536651,2.618536651,7.471915505,79.36667029,100.6333297,120.0394772,43.33334257
174.15,In2O3,99.29,144,1.78,0,0,0,0,0,0,Ag,1.93,153,731,125.6,0.33,0,573,3,146,4,24000,0.1,5,553,0.7627,7.431383516,248.148913,-1.825650498,4.03E-09,12.40744565,1.00E-06,5.52743787,5.62034609,7.9877681,90,90,90,248.148913,0,0,0,0,0,0,0,0,0,0,0,0,0,0,0,0,0,0,0,0,0,0,0,0,0,0,0,0,0,10.30246671,34.77213083,0.007668675,2.88E-08,17.38606541,1.00E-06,2.92229865,2.922299632,4.70166181,90,90,120.0000125,34.77213083
173.54,In2O3,16.5,144,1.78,ZrO2,123.22,0,0,0,123.22,Ni,1.91,121,737.1,112,25.4,0.86,623,2,10,3,12000,0.5,2,573,0.7627,7.431383516,248.148913,-1.825650498,4.03E-09,12.40744565,1.00E-06,5.52743787,5.62034609,7.9877681,90,90,90,248.148913,0.0373,5.602303597,703.4328614,-3.550562183,0.005684799,11.92259087,3.9988746,8.165203,8.170586139,11.16642157,98.56666411,107.0778823,89.9697413,703.4328614,0,0,0,0,0,0,0,0,0,0,0,0,0,0,0,9.196826321,10.5974257,0.11925923,0.062056996,10.5974257,0.6576444,2.396665497,2.396665497,2.396665497,109.4712206,109.4712206,109.4712206,10.5974257
172.71,Cu,14.3,138,1.9,Al2O3,101.96,CeO2,172.12,0,274.08,0,0,,,,0,0,873,4,199,3,6000,0.4,4,533,0,9.20140094,11.46788584,0.03556281,0,11.46788584,0,2.462702208,2.462702208,2.462702208,107.8165304,107.8165304,112.8338417,11.46788584,0,3.061639523,634.3399986,-3.349636855,0.001894773,10.93689653,1.2019301,22.860096,5.651388,5.662634664,60.12364367,90,90,634.3399986,0,6.779455929,455.8922747,-3.795988284,0.008774002,14.70620241,3.9999999,6.728971915,6.748655946,10.24659173,96.16579217,90.12123808,99.7133345,455.8922747,0,0,0,0,0,0,0,0,0,0,0,0,0,0
172.4,Cu,14.5,138,1.9,Al2O3,101.96,CeO2,172.12,0,274.08,0,0,,,,0,0,873,4,261,3,6000,0.4,4,493,0,9.20140094,11.46788584,0.03556281,0,11.46788584,0,2.462702208,2.462702208,2.462702208,107.8165304,107.8165304,112.8338417,11.46788584,0,3.061639523,634.3399986,-3.349636855,0.001894773,10.93689653,1.2019301,22.860096,5.651388,5.662634664,60.12364367,90,90,634.3399986,0,6.779455929,455.8922747,-3.795988284,0.008774002,14.70620241,3.9999999,6.728971915,6.748655946,10.24659173,96.16579217,90.12123808,99.7133345,455.8922747,0,0,0,0,0,0,0,0,0,0,0,0,0,0
171.26,In2O3,100,144,1.78,0,0,0,0,0,0,0,0,,,,0,0,723,3,73,4,21000,0.1,5,548,0.7627,7.431383516,248.148913,-1.825650498,4.03E-09,12.40744565,1.00E-06,5.52743787,5.62034609,7.9877681,90,90,90,248.148913,0,0,0,0,0,0,0,0,0,0,0,0,0,0,0,0,0,0,0,0,0,0,0,0,0,0,0,0,0,0,0,0,0,0,0,0,0,0,0,0,0,0
3,Cu,7,138,1.9,In2O3,277.64,0,0,0,277.64,0,0,,,,0,0,773,3,85.6,3,7500,0.2,3,553,0,9.20140094,11.46788584,0.03556281,0,11.46788584,0,2.462702208,2.462702208,2.462702208,107.8165304,107.8165304,112.8338417,11.46788584,0.7627,7.431383516,248.148913,-1.825650498,4.03E-09,12.40744565,1.00E-06,5.52743787,5.62034609,7.9877681,90,90,90,248.148913,0,0,0,0,0,0,0,0,0,0,0,0,0,0,0,0,0,0,0,0,0,0,0,0,0,0,0,0
168.5,Cu,59,138,1.9,ZnO,81.38,AlOOH,59.9,0,141.28,0,0,,,,0,0,623,2,88.2,3,8000,1.2,3,523,0,9.20140094,11.46788584,0.03556281,0,11.46788584,0,2.462702208,2.462702208,2.462702208,107.8165304,107.8165304,112.8338417,11.46788584,0.4516,5.50814457,49.08434295,-1.347222578,1.63E-08,12.27108574,8.00E-07,3.205217816,3.205217816,5.516927,90,90,119.9999962,49.08434295,0,0,0,0,0,0,0,0,0,0,0,0,0,0,0,0,0,0,0,0,0,0,0,0,0,0,0,0
168,Cu,46.57,138,1.9,ZnO,81.38,0,0,0,81.38,Pd ,2.2,131,804.4,53.7,2.11,0,623,3,19.8,3,10800,0.2,4.5,563,0,9.20140094,11.46788584,0.03556281,0,11.46788584,0,2.462702208,2.462702208,2.462702208,107.8165304,107.8165304,112.8338417,11.46788584,0.4516,5.50814457,49.08434295,-1.347222578,1.63E-08,12.27108574,8.00E-07,3.205217816,3.205217816,5.516927,90,90,119.9999962,49.08434295,0,0,0,0,0,0,0,0,0,0,0,0,0,0,0,0,0,0,0,0,0,0,0,0,0,0,0,0
167,Cu,47.42,138,1.9,ZnO,81.38,0,0,0,81.38,Pd ,2.2,131,804.4,53.7,1.15,0,623,3,19.6,3,10800,0.2,4.5,543,0,9.20140094,11.46788584,0.03556281,0,11.46788584,0,2.462702208,2.462702208,2.462702208,107.8165304,107.8165304,112.8338417,11.46788584,0.4516,5.50814457,49.08434295,-1.347222578,1.63E-08,12.27108574,8.00E-07,3.205217816,3.205217816,5.516927,90,90,119.9999962,49.08434295,0,0,0,0,0,0,0,0,0,0,0,0,0,0,0,0,0,0,0,0,0,0,0,0,0,0,0,0
166.73,Cu,42,138,1.9,ZnO,81.38,Al2O3,101.96,0,183.34,Y,1.22,162,600,29.6,0,0,773,4,39,3,10000,0.6,3,503,0,9.20140094,11.46788584,0.03556281,0,11.46788584,0,2.462702208,2.462702208,2.462702208,107.8165304,107.8165304,112.8338417,11.46788584,0.4516,5.50814457,49.08434295,-1.347222578,1.63E-08,12.27108574,8.00E-07,3.205217816,3.205217816,5.516927,90,90,119.9999962,49.08434295,0,3.061639523,634.3399986,-3.349636855,0.001894773,10.93689653,1.2019301,22.860096,5.651388,5.662634664,60.12364367,90,90,634.3399986,0,4.370668906,67.55562608,0,0.019629783,33.77781304,1.3261023,3.64256962,3.642569164,5.87915835,90,90,119.9999849,67.55562608
165.86,In2O3,98.9,144,1.78,0,0,0,0,0,0,Ir,2.2,137,880,151,1.01,0,723,3,68,4,21000,0.2,5,523,0.7627,7.431383516,248.148913,-1.825650498,4.03E-09,12.40744565,1.00E-06,5.52743787,5.62034609,7.9877681,90,90,90,248.148913,0,0,0,0,0,0,0,0,0,0,0,0,0,0,0,0,0,0,0,0,0,0,0,0,0,0,0,0,0,22.30435361,14.31038278,0,1.19E-07,14.31038278,1.70E-06,2.725140087,2.725138988,2.72513948,59.99999403,60.00000737,60.00000566,14.31038278
165.79,Cu,4.8,138,1.9,CeO2,172.12,0,0,0,172.12,0,0,,,,0,0,723,4,62.7,3,7200,0.5,3,483,0,9.20140094,11.46788584,0.03556281,0,11.46788584,0,2.462702208,2.462702208,2.462702208,107.8165304,107.8165304,112.8338417,11.46788584,0,6.779455929,455.8922747,-3.795988284,0.008774002,14.70620241,3.9999999,6.728971915,6.748655946,10.24659173,96.16579217,90.12123808,99.7133345,455.8922747,0,0,0,0,0,0,0,0,0,0,0,0,0,0,0,0,0,0,0,0,0,0,0,0,0,0,0,0
165.44,Cu,4.3,138,1.9,ZnO,81.38,SiO2,60.08,0,141.46,Ga ,1.81,126,578.8,28.9,2,0,873,2,142,3,18000,0.5,2,543,0,9.20140094,11.46788584,0.03556281,0,11.46788584,0,2.462702208,2.462702208,2.462702208,107.8165304,107.8165304,112.8338417,11.46788584,0.4516,5.50814457,49.08434295,-1.347222578,1.63E-08,12.27108574,8.00E-07,3.205217816,3.205217816,5.516927,90,90,119.9999962,49.08434295,0.0905,1.759911521,2018.092877,-2.710095835,0.001328578,18.68604516,2.6811936,14.12898467,14.12898467,12.41564161,73.57255001,73.57255001,59.44912845,2018.092877,0,0,0,0,0,0,0,0,0,0,0,0,0,0
164.82,Cu,8.4,138,1.9,CNT,12,0,0,0,12,In,1.78,144,558.3,28.9,7,0,773,5,134.6,3,10000,0.2,3,553,0,9.20140094,11.46788584,0.03556281,0,11.46788584,0,2.462702208,2.462702208,2.462702208,107.8165304,107.8165304,112.8338417,11.46788584,0,0,0,0,0,0,0,0,0,0,0,0,0,0,0,0,0,0,0,0,0,0,0,0,0,0,0,0,0,7.1988017,26.48493214,0.00448973,0,26.48493214,0,3.395087815,3.395087815,3.395087815,122.6256133,122.6256133,85.50944967,26.48493214
164,Cu,47.26,138,1.9,ZnO,81.38,0,0,0,81.38,Pd ,2.2,131,804.4,53.7,0.58,0,623,3,18.2,3,10800,0.2,4.5,523,0,9.20140094,11.46788584,0.03556281,0,11.46788584,0,2.462702208,2.462702208,2.462702208,107.8165304,107.8165304,112.8338417,11.46788584,0.4516,5.50814457,49.08434295,-1.347222578,1.63E-08,12.27108574,8.00E-07,3.205217816,3.205217816,5.516927,90,90,119.9999962,49.08434295,0,0,0,0,0,0,0,0,0,0,0,0,0,0,0,0,0,0,0,0,0,0,0,0,0,0,0,0
163.94,In2O3,9.1,144,1.78,ZrO2,123.22,0,0,0,123.22,Y,1.22,162,600,29.6,1.5,0,573,2,84,4,52000,0.15,0.4,543,0.7627,7.431383516,248.148913,-1.825650498,4.03E-09,12.40744565,1.00E-06,5.52743787,5.62034609,7.9877681,90,90,90,248.148913,0.0373,5.602303597,703.4328614,-3.550562183,0.005684799,11.92259087,3.9988746,8.165203,8.170586139,11.16642157,98.56666411,107.0778823,89.9697413,703.4328614,0,0,0,0,0,0,0,0,0,0,0,0,0,0,0,4.370668906,67.55562608,0,0.019629783,33.77781304,1.3261023,3.64256962,3.642569164,5.87915835,90,90,119.9999849,67.55562608
163.67,In2O3,99,144,1.78,0,0,0,0,0,0,Ru,2.2,126,710.2,101.3,1,0,723,3,66,4,21000,0.2,5,523,0.7627,7.431383516,248.148913,-1.825650498,4.03E-09,12.40744565,1.00E-06,5.52743787,5.62034609,7.9877681,90,90,90,248.148913,0,0,0,0,0,0,0,0,0,0,0,0,0,0,0,0,0,0,0,0,0,0,0,0,0,0,0,0,0,12.38495265,27.10235367,0,2.58E-08,13.55117684,7.00E-07,2.70782643,2.707826257,4.26810178,90,90,120.000002,27.10235367
163.37,Cu,23,138,1.9,ZnO,81.38,ZrO2,123.22,172.12,376.72,0,0,,,,0,0,623,4,107,3,8800,0.5,3,513,0,9.20140094,11.46788584,0.03556281,0,11.46788584,0,2.462702208,2.462702208,2.462702208,107.8165304,107.8165304,112.8338417,11.46788584,0.4516,5.50814457,49.08434295,-1.347222578,1.63E-08,12.27108574,8.00E-07,3.205217816,3.205217816,5.516927,90,90,119.9999962,49.08434295,0.0373,5.602303597,703.4328614,-3.550562183,0.005684799,11.92259087,3.9988746,8.165203,8.170586139,11.16642157,98.56666411,107.0778823,89.9697413,703.4328614,0,0,0,0,0,0,0,0,0,0,0,0,0,0
163.35,Cu,7,138,1.9,In2O3,277.64,0,0,0,277.64,0,0,,,,0,0,773,3,85.6,3,7500,0.2,3,533,0,9.20140094,11.46788584,0.03556281,0,11.46788584,0,2.462702208,2.462702208,2.462702208,107.8165304,107.8165304,112.8338417,11.46788584,0.7627,7.431383516,248.148913,-1.825650498,4.03E-09,12.40744565,1.00E-06,5.52743787,5.62034609,7.9877681,90,90,90,248.148913,0,0,0,0,0,0,0,0,0,0,0,0,0,0,0,0,0,0,0,0,0,0,0,0,0,0,0,0
163.26,Cu,7.7,138,1.9,CNT,12,0,0,0,12,In,1.78,144,558.3,28.9,6.4,0,773,5,161.6,3,7500,0.2,3,533,0,9.20140094,11.46788584,0.03556281,0,11.46788584,0,2.462702208,2.462702208,2.462702208,107.8165304,107.8165304,112.8338417,11.46788584,0,0,0,0,0,0,0,0,0,0,0,0,0,0,0,0,0,0,0,0,0,0,0,0,0,0,0,0,0,7.1988017,26.48493214,0.00448973,0,26.48493214,0,3.395087815,3.395087815,3.395087815,122.6256133,122.6256133,85.50944967,26.48493214
161.92,Cu,37,138,1.9,ZnO,81.38,ZrO2,123.22,0,204.6,0,0,,,,0,0,633,4,69.74,3,7800,0.5,2,513,0,9.20140094,11.46788584,0.03556281,0,11.46788584,0,2.462702208,2.462702208,2.462702208,107.8165304,107.8165304,112.8338417,11.46788584,0.4516,5.50814457,49.08434295,-1.347222578,1.63E-08,12.27108574,8.00E-07,3.205217816,3.205217816,5.516927,90,90,119.9999962,49.08434295,0.0373,5.602303597,703.4328614,-3.550562183,0.005684799,11.92259087,3.9988746,8.165203,8.170586139,11.16642157,98.56666411,107.0778823,89.9697413,703.4328614,0,0,0,0,0,0,0,0,0,0,0,0,0,0
161.23,Cu,28,138,1.9,ZnO,81.38,ZrO2,123.22,0,204.6,0,0,,,,0,0,623,4,174,3,8800,0.5,3,493,0,9.20140094,11.46788584,0.03556281,0,11.46788584,0,2.462702208,2.462702208,2.462702208,107.8165304,107.8165304,112.8338417,11.46788584,0.4516,5.50814457,49.08434295,-1.347222578,1.63E-08,12.27108574,8.00E-07,3.205217816,3.205217816,5.516927,90,90,119.9999962,49.08434295,0.0373,5.602303597,703.4328614,-3.550562183,0.005684799,11.92259087,3.9988746,8.165203,8.170586139,11.16642157,98.56666411,107.0778823,89.9697413,703.4328614,0,0,0,0,0,0,0,0,0,0,0,0,0,0
161,Cu,61,138,1.9,ZnO,81.38,0,0,0,81.38,0,0,,,,0,0,700,3.5,37,10,15000,1,5,503,0,9.20140094,11.46788584,0.03556281,0,11.46788584,0,2.462702208,2.462702208,2.462702208,107.8165304,107.8165304,112.8338417,11.46788584,0.4516,5.50814457,49.08434295,-1.347222578,1.63E-08,12.27108574,8.00E-07,3.205217816,3.205217816,5.516927,90,90,119.9999962,49.08434295,0,0,0,0,0,0,0,0,0,0,0,0,0,0,0,0,0,0,0,0,0,0,0,0,0,0,0,0
160,Cu,60.9,138,1.9,Al2O3,101.96,0,0,0,101.96,0,0,,,,0,0,673,2,139,3,14400,0.4,3,513,0,9.20140094,11.46788584,0.03556281,0,11.46788584,0,2.462702208,2.462702208,2.462702208,107.8165304,107.8165304,112.8338417,11.46788584,0,3.061639523,634.3399986,-3.349636855,0.001894773,10.93689653,1.2019301,22.860096,5.651388,5.662634664,60.12364367,90,90,634.3399986,0,0,0,0,0,0,0,0,0,0,0,0,0,0,0,0,0,0,0,0,0,0,0,0,0,0,0,0
160,In2O3,12.3,144,1.78,Al2O3,101.96,0,0,0,101.96,0,0,,,,0,0,623,3,30.4,3,21600,0.5,4,598,0.7627,7.431383516,248.148913,-1.825650498,4.03E-09,12.40744565,1.00E-06,5.52743787,5.62034609,7.9877681,90,90,90,248.148913,0,3.061639523,634.3399986,-3.349636855,0.001894773,10.93689653,1.2019301,22.860096,5.651388,5.662634664,60.12364367,90,90,634.3399986,0,0,0,0,0,0,0,0,0,0,0,0,0,0,0,0,0,0,0,0,0,0,0,0,0,0,0,0
159.78,In2O3,99.25,144,1.78,0,0,0,0,0,0,0,0,,,,0,0,573,3,157,4,24000,0.1,5,553,0.7627,7.431383516,248.148913,-1.825650498,4.03E-09,12.40744565,1.00E-06,5.52743787,5.62034609,7.9877681,90,90,90,248.148913,0,0,0,0,0,0,0,0,0,0,0,0,0,0,0,0,0,0,0,0,0,0,0,0,0,0,0,0,0,0,0,0,0,0,0,0,0,0,0,0,0,0
159.36,Cu,44.935,138,1.9,ZnO,81.38,ZrO2,123.22,0,204.6,Nd,1.14,185,533.1,50,5,0,673,5,67.4,3,4482.8,1,3,503,0,9.20140094,11.46788584,0.03556281,0,11.46788584,0,2.462702208,2.462702208,2.462702208,107.8165304,107.8165304,112.8338417,11.46788584,0.4516,5.50814457,49.08434295,-1.347222578,1.63E-08,12.27108574,8.00E-07,3.205217816,3.205217816,5.516927,90,90,119.9999962,49.08434295,0.0373,5.602303597,703.4328614,-3.550562183,0.005684799,11.92259087,3.9988746,8.165203,8.170586139,11.16642157,98.56666411,107.0778823,89.9697413,703.4328614,0,6.754398467,141.8450375,0,8.42E-07,35.46125939,0.0001195,3.71007463,3.710072881,11.89921547,90,90,119.9999773,141.8450375
159.07,Cu,33.6,138,1.9,ZnO,81.38,Al2O3,101.96,123.22,306.56,0,0,,,,0,0,623,5,88.79,3,5760,4,3,523,0,9.20140094,11.46788584,0.03556281,0,11.46788584,0,2.462702208,2.462702208,2.462702208,107.8165304,107.8165304,112.8338417,11.46788584,0.4516,5.50814457,49.08434295,-1.347222578,1.63E-08,12.27108574,8.00E-07,3.205217816,3.205217816,5.516927,90,90,119.9999962,49.08434295,0,3.061639523,634.3399986,-3.349636855,0.001894773,10.93689653,1.2019301,22.860096,5.651388,5.662634664,60.12364367,90,90,634.3399986,0,0,0,0,0,0,0,0,0,0,0,0,0,0
158.52,Pd,2.66,131,2.2,ZnO,81.38,0,0,0,81.38,Al,1.61,118,577.5,42.5,3.93,0,673,4,94,3,6000,0.3,3,523,0,11.72895427,60.26609479,0.015005062,0.026740467,15.0665237,1.6115435,2.76256126,2.762562078,9.11839409,90,90,119.9999778,60.26609479,0.4516,5.50814457,49.08434295,-1.347222578,1.63E-08,12.27108574,8.00E-07,3.205217816,3.205217816,5.516927,90,90,119.9999962,49.08434295,0,0,0,0,0,0,0,0,0,0,0,0,0,0,0,2.8186669,63.58168669,0.010480728,1.57E-09,15.89542167,1.00E-07,2.82707685,2.827077198,9.18599307,90,90,119.999996,63.58168669
158.4,Cu,46.8,138,1.9,ZnO,81.38,Al2O3,101.96,0,183.34,0,0,,,,0,0,673,4,39.5,3,23800,0.5,4,453,0,9.20140094,11.46788584,0.03556281,0,11.46788584,0,2.462702208,2.462702208,2.462702208,107.8165304,107.8165304,112.8338417,11.46788584,0.4516,5.50814457,49.08434295,-1.347222578,1.63E-08,12.27108574,8.00E-07,3.205217816,3.205217816,5.516927,90,90,119.9999962,49.08434295,0,3.061639523,634.3399986,-3.349636855,0.001894773,10.93689653,1.2019301,22.860096,5.651388,5.662634664,60.12364367,90,90,634.3399986,0,0,0,0,0,0,0,0,0,0,0,0,0,0
158.08,Cu,7.42,138,1.9,ZnO,81.38,0,0,60,141.38,0,0,,,,0,0,623,3,447,3,44000,0.45,3,523,0,9.20140094,11.46788584,0.03556281,0,11.46788584,0,2.462702208,2.462702208,2.462702208,107.8165304,107.8165304,112.8338417,11.46788584,0.4516,5.50814457,49.08434295,-1.347222578,1.63E-08,12.27108574,8.00E-07,3.205217816,3.205217816,5.516927,90,90,119.9999962,49.08434295,0,0,0,0,0,0,0,0,0,0,0,0,0,0,0,0,0,0,0,0,0,0,0,0,0,0,0,0
157.76,Cu,48.6,138,1.9,ZnO,81.38,CeO2,172.12,0,253.5,0,0,,,,0,0,873,2,80.4,3,7500,0.2,3,533,0,9.20140094,11.46788584,0.03556281,0,11.46788584,0,2.462702208,2.462702208,2.462702208,107.8165304,107.8165304,112.8338417,11.46788584,0.4516,5.50814457,49.08434295,-1.347222578,1.63E-08,12.27108574,8.00E-07,3.205217816,3.205217816,5.516927,90,90,119.9999962,49.08434295,0,6.779455929,455.8922747,-3.795988284,0.008774002,14.70620241,3.9999999,6.728971915,6.748655946,10.24659173,96.16579217,90.12123808,99.7133345,455.8922747,0,0,0,0,0,0,0,0,0,0,0,0,0,0
157.65,Cu,26.5,138,1.9,ZnO,81.38,ZrO2,123.22,172.12,376.72,0,0,,,,0,0,623,4,162,3,8800,0.5,3,473,0,9.20140094,11.46788584,0.03556281,0,11.46788584,0,2.462702208,2.462702208,2.462702208,107.8165304,107.8165304,112.8338417,11.46788584,0.4516,5.50814457,49.08434295,-1.347222578,1.63E-08,12.27108574,8.00E-07,3.205217816,3.205217816,5.516927,90,90,119.9999962,49.08434295,0.0373,5.602303597,703.4328614,-3.550562183,0.005684799,11.92259087,3.9988746,8.165203,8.170586139,11.16642157,98.56666411,107.0778823,89.9697413,703.4328614,0,0,0,0,0,0,0,0,0,0,0,0,0,0
156.8,Cu,37,138,1.9,ZnO,81.38,ZrO2,123.22,0,204.6,0,0,,,,0,0,633,4,45.27,3,7800,0.5,2,513,0,9.20140094,11.46788584,0.03556281,0,11.46788584,0,2.462702208,2.462702208,2.462702208,107.8165304,107.8165304,112.8338417,11.46788584,0.4516,5.50814457,49.08434295,-1.347222578,1.63E-08,12.27108574,8.00E-07,3.205217816,3.205217816,5.516927,90,90,119.9999962,49.08434295,0.0373,5.602303597,703.4328614,-3.550562183,0.005684799,11.92259087,3.9988746,8.165203,8.170586139,11.16642157,98.56666411,107.0778823,89.9697413,703.4328614,0,0,0,0,0,0,0,0,0,0,0,0,0,0
156.7,In2O3,100,144,1.78,0,0,0,0,0,0,0,0,,,,0,0,623,3,24.8,4,32000,0.5,4,613,0.7627,7.431383516,248.148913,-1.825650498,4.03E-09,12.40744565,1.00E-06,5.52743787,5.62034609,7.9877681,90,90,90,248.148913,0,0,0,0,0,0,0,0,0,0,0,0,0,0,0,0,0,0,0,0,0,0,0,0,0,0,0,0,0,0,0,0,0,0,0,0,0,0,0,0,0,0
155.34,Cu,56.26,138,1.9,ZnO,81.38,ZrO2,123.22,0,204.6,Al,1.61,118,577.5,42.5,3,0,573,4,39,3,13200,2,8,493,0,9.20140094,11.46788584,0.03556281,0,11.46788584,0,2.462702208,2.462702208,2.462702208,107.8165304,107.8165304,112.8338417,11.46788584,0.4516,5.50814457,49.08434295,-1.347222578,1.63E-08,12.27108574,8.00E-07,3.205217816,3.205217816,5.516927,90,90,119.9999962,49.08434295,0.0373,5.602303597,703.4328614,-3.550562183,0.005684799,11.92259087,3.9988746,8.165203,8.170586139,11.16642157,98.56666411,107.0778823,89.9697413,703.4328614,0,2.8186669,63.58168669,0.010480728,1.57E-09,15.89542167,1.00E-07,2.82707685,2.827077198,9.18599307,90,90,119.999996,63.58168669
154.88,Cu,45,138,1.9,ZnO,81.38,Al2O3,101.96,0,183.34,Pd,2.2,131,804.4,53.7,3.7,0,673,4,31.8,3,23800,0.5,4,453,0,9.20140094,11.46788584,0.03556281,0,11.46788584,0,2.462702208,2.462702208,2.462702208,107.8165304,107.8165304,112.8338417,11.46788584,0.4516,5.50814457,49.08434295,-1.347222578,1.63E-08,12.27108574,8.00E-07,3.205217816,3.205217816,5.516927,90,90,119.9999962,49.08434295,0,3.061639523,634.3399986,-3.349636855,0.001894773,10.93689653,1.2019301,22.860096,5.651388,5.662634664,60.12364367,90,90,634.3399986,0,11.72895427,60.26609479,0.015005062,0.026740467,15.0665237,1.6115435,2.76256126,2.762562078,9.11839409,90,90,119.9999778,60.26609479
154.4,Cu,4.8,138,1.9,CeO2,172.12,0,0,0,172.12,0,0,,,,0,0,723,4,62.7,3,7200,0.5,3,533,0,9.20140094,11.46788584,0.03556281,0,11.46788584,0,2.462702208,2.462702208,2.462702208,107.8165304,107.8165304,112.8338417,11.46788584,0,6.779455929,455.8922747,-3.795988284,0.008774002,14.70620241,3.9999999,6.728971915,6.748655946,10.24659173,96.16579217,90.12123808,99.7133345,455.8922747,0,0,0,0,0,0,0,0,0,0,0,0,0,0,0,0,0,0,0,0,0,0,0,0,0,0,0,0
154.28,Cu,33.6,138,1.9,ZnO,81.38,Al2O3,101.96,123.22,306.56,0,0,,,,0,0,623,5,51.2,3,5760,4,3,523,0,9.20140094,11.46788584,0.03556281,0,11.46788584,0,2.462702208,2.462702208,2.462702208,107.8165304,107.8165304,112.8338417,11.46788584,0.4516,5.50814457,49.08434295,-1.347222578,1.63E-08,12.27108574,8.00E-07,3.205217816,3.205217816,5.516927,90,90,119.9999962,49.08434295,0,3.061639523,634.3399986,-3.349636855,0.001894773,10.93689653,1.2019301,22.860096,5.651388,5.662634664,60.12364367,90,90,634.3399986,0,0,0,0,0,0,0,0,0,0,0,0,0,0
154.02,Cu,20.8,138,1.9,ZrO2,123.22,0,0,0,123.22,In,1.78,144,558.3,28.9,6.27,0,723,4,135,3,18000,0.2,3,493,0,9.20140094,11.46788584,0.03556281,0,11.46788584,0,2.462702208,2.462702208,2.462702208,107.8165304,107.8165304,112.8338417,11.46788584,0.0373,5.602303597,703.4328614,-3.550562183,0.005684799,11.92259087,3.9988746,8.165203,8.170586139,11.16642157,98.56666411,107.0778823,89.9697413,703.4328614,0,0,0,0,0,0,0,0,0,0,0,0,0,0,0,7.1988017,26.48493214,0.00448973,0,26.48493214,0,3.395087815,3.395087815,3.395087815,122.6256133,122.6256133,85.50944967,26.48493214
153.9,Cu,12,138,1.9,ZnO,81.38,SiO2,60.08,0,141.46,0,0,,,,0,0,823,7,589,3,6000,0.7,5,543,0,9.20140094,11.46788584,0.03556281,0,11.46788584,0,2.462702208,2.462702208,2.462702208,107.8165304,107.8165304,112.8338417,11.46788584,0.4516,5.50814457,49.08434295,-1.347222578,1.63E-08,12.27108574,8.00E-07,3.205217816,3.205217816,5.516927,90,90,119.9999962,49.08434295,0.0905,1.759911521,2018.092877,-2.710095835,0.001328578,18.68604516,2.6811936,14.12898467,14.12898467,12.41564161,73.57255001,73.57255001,59.44912845,2018.092877,0,0,0,0,0,0,0,0,0,0,0,0,0,0
153.9,Cu,11.75,138,1.9,SiO2,60.08,0,0,0,60.08,Zn,1.65,131,906.4,0,5.45,0,823,7,589,3,6000,0.7,5,543,0,9.20140094,11.46788584,0.03556281,0,11.46788584,0,2.462702208,2.462702208,2.462702208,107.8165304,107.8165304,112.8338417,11.46788584,0.0905,1.759911521,2018.092877,-2.710095835,0.001328578,18.68604516,2.6811936,14.12898467,14.12898467,12.41564161,73.57255001,73.57255001,59.44912845,2018.092877,0,0,0,0,0,0,0,0,0,0,0,0,0,0,0,7.519443,43.33334257,0.007402095,0,14.44444752,0,2.618536651,2.618536651,7.471915505,79.36667029,100.6333297,120.0394772,43.33334257
153.35,Pd,2.51,131,2.2,ZnO,81.38,0,0,0,81.38,Al,1.61,118,577.5,42.5,1.85,0,673,4,79,3,6000,0.3,3,523,0,11.72895427,60.26609479,0.015005062,0.026740467,15.0665237,1.6115435,2.76256126,2.762562078,9.11839409,90,90,119.9999778,60.26609479,0.4516,5.50814457,49.08434295,-1.347222578,1.63E-08,12.27108574,8.00E-07,3.205217816,3.205217816,5.516927,90,90,119.9999962,49.08434295,0,0,0,0,0,0,0,0,0,0,0,0,0,0,0,2.8186669,63.58168669,0.010480728,1.57E-09,15.89542167,1.00E-07,2.82707685,2.827077198,9.18599307,90,90,119.999996,63.58168669
153.28,Cu,42.5,138,1.9,ZnO,81.38,Al2O3,101.96,0,183.34,Pd,2.2,131,804.4,53.7,9.2,0,673,4,30.1,3,23800,0.5,4,473,0,9.20140094,11.46788584,0.03556281,0,11.46788584,0,2.462702208,2.462702208,2.462702208,107.8165304,107.8165304,112.8338417,11.46788584,0.4516,5.50814457,49.08434295,-1.347222578,1.63E-08,12.27108574,8.00E-07,3.205217816,3.205217816,5.516927,90,90,119.9999962,49.08434295,0,3.061639523,634.3399986,-3.349636855,0.001894773,10.93689653,1.2019301,22.860096,5.651388,5.662634664,60.12364367,90,90,634.3399986,0,11.72895427,60.26609479,0.015005062,0.026740467,15.0665237,1.6115435,2.76256126,2.762562078,9.11839409,90,90,119.9999778,60.26609479
152.35,Cu,5.6,138,1.9,ZnO,81.38,0,0,0,81.38,Ga ,1.81,126,578.8,28.9,2.7,0,873,2,20,3,18000,0.5,2,523,0,9.20140094,11.46788584,0.03556281,0,11.46788584,0,2.462702208,2.462702208,2.462702208,107.8165304,107.8165304,112.8338417,11.46788584,0.4516,5.50814457,49.08434295,-1.347222578,1.63E-08,12.27108574,8.00E-07,3.205217816,3.205217816,5.516927,90,90,119.9999962,49.08434295,0,0,0,0,0,0,0,0,0,0,0,0,0,0,0,0,0,0,0,0,0,0,0,0,0,0,0,0
151.71,Cu,60,138,1.9,ZnO,81.38,0,0,0,81.38,0,0,,,,0,0,723,2,22.4,3,12000,0.3,3,553,0,9.20140094,11.46788584,0.03556281,0,11.46788584,0,2.462702208,2.462702208,2.462702208,107.8165304,107.8165304,112.8338417,11.46788584,0.4516,5.50814457,49.08434295,-1.347222578,1.63E-08,12.27108574,8.00E-07,3.205217816,3.205217816,5.516927,90,90,119.9999962,49.08434295,0,0,0,0,0,0,0,0,0,0,0,0,0,0,0,0,0,0,0,0,0,0,0,0,0,0,0,0
151.42,In2O3,100,144,1.78,0,0,0,0,0,0,0,0,,,,0,0,623,3,24.8,4,24000,0.5,4,613,0.7627,7.431383516,248.148913,-1.825650498,4.03E-09,12.40744565,1.00E-06,5.52743787,5.62034609,7.9877681,90,90,90,248.148913,0,0,0,0,0,0,0,0,0,0,0,0,0,0,0,0,0,0,0,0,0,0,0,0,0,0,0,0,0,0,0,0,0,0,0,0,0,0,0,0,0,0
151.32,Cu,7.7,138,1.9,CNT,12,0,0,0,12,In,1.78,144,558.3,28.9,6.4,0,773,5,161.6,3,7500,0.2,2,553,0,9.20140094,11.46788584,0.03556281,0,11.46788584,0,2.462702208,2.462702208,2.462702208,107.8165304,107.8165304,112.8338417,11.46788584,0,0,0,0,0,0,0,0,0,0,0,0,0,0,0,0,0,0,0,0,0,0,0,0,0,0,0,0,0,7.1988017,26.48493214,0.00448973,0,26.48493214,0,3.395087815,3.395087815,3.395087815,122.6256133,122.6256133,85.50944967,26.48493214
150.75,In2O3,100,144,1.78,0,0,0,0,0,0,0,0,,,,0,0,573,5,112,3,9000,1,5,633,0.7627,7.431383516,248.148913,-1.825650498,4.03E-09,12.40744565,1.00E-06,5.52743787,5.62034609,7.9877681,90,90,90,248.148913,0,0,0,0,0,0,0,0,0,0,0,0,0,0,0,0,0,0,0,0,0,0,0,0,0,0,0,0,0,0,0,0,0,0,0,0,0,0,0,0,0,0
150.72,Cu,48.6,138,1.9,ZnO,81.38,CeO2,172.12,0,253.5,0,0,,,,0,0,873,2,80.4,3,7500,0.2,3,513,0,9.20140094,11.46788584,0.03556281,0,11.46788584,0,2.462702208,2.462702208,2.462702208,107.8165304,107.8165304,112.8338417,11.46788584,0.4516,5.50814457,49.08434295,-1.347222578,1.63E-08,12.27108574,8.00E-07,3.205217816,3.205217816,5.516927,90,90,119.9999962,49.08434295,0,6.779455929,455.8922747,-3.795988284,0.008774002,14.70620241,3.9999999,6.728971915,6.748655946,10.24659173,96.16579217,90.12123808,99.7133345,455.8922747,0,0,0,0,0,0,0,0,0,0,0,0,0,0
150.46,Cu,30.7,138,1.9,ZnO,81.38,ZrO2,123.22,0,204.6,Si ,1.9,111,786.5,113.6,1.15,0,623,4,214,3,15600,0.25,2,493,0,9.20140094,11.46788584,0.03556281,0,11.46788584,0,2.462702208,2.462702208,2.462702208,107.8165304,107.8165304,112.8338417,11.46788584,0.4516,5.50814457,49.08434295,-1.347222578,1.63E-08,12.27108574,8.00E-07,3.205217816,3.205217816,5.516927,90,90,119.9999962,49.08434295,0.0373,5.602303597,703.4328614,-3.550562183,0.005684799,11.92259087,3.9988746,8.165203,8.170586139,11.16642157,98.56666411,107.0778823,89.9697413,703.4328614,0,0,0,0,0,0,0,0,0,0,0,0,0,0
150,In2O3,16.4,144,1.78,Al2O3,101.96,0,0,0,101.96,0,0,,,,0,0,623,3,36.8,3,21600,0.5,4,573,0.7627,7.431383516,248.148913,-1.825650498,4.03E-09,12.40744565,1.00E-06,5.52743787,5.62034609,7.9877681,90,90,90,248.148913,0,3.061639523,634.3399986,-3.349636855,0.001894773,10.93689653,1.2019301,22.860096,5.651388,5.662634664,60.12364367,90,90,634.3399986,0,0,0,0,0,0,0,0,0,0,0,0,0,0,0,0,0,0,0,0,0,0,0,0,0,0,0,0
149.95,In2O3,100,144,1.78,0,0,0,0,0,0,0,0,,,,0,0,573,3,112,4,9000,1,4,623,0.7627,7.431383516,248.148913,-1.825650498,4.03E-09,12.40744565,1.00E-06,5.52743787,5.62034609,7.9877681,90,90,90,248.148913,0,0,0,0,0,0,0,0,0,0,0,0,0,0,0,0,0,0,0,0,0,0,0,0,0,0,0,0,0,0,0,0,0,0,0,0,0,0,0,0,0,0
149.65,Cu,35,138,1.9,ZrO2,123.22,0,0,0,123.22,0,0,,,,0,0,723,4,26.9,3,7500,0.5,3,513,0,9.20140094,11.46788584,0.03556281,0,11.46788584,0,2.462702208,2.462702208,2.462702208,107.8165304,107.8165304,112.8338417,11.46788584,0.0373,5.602303597,703.4328614,-3.550562183,0.005684799,11.92259087,3.9988746,8.165203,8.170586139,11.16642157,98.56666411,107.0778823,89.9697413,703.4328614,0,0,0,0,0,0,0,0,0,0,0,0,0,0,0,0,0,0,0,0,0,0,0,0,0,0,0,0
149.64,Cu,56.26,138,1.9,ZnO,81.38,ZrO2,123.22,0,204.6,Mn,1.55,139,717.3,0,3,0,573,4,19,3,13200,2,8,493,0,9.20140094,11.46788584,0.03556281,0,11.46788584,0,2.462702208,2.462702208,2.462702208,107.8165304,107.8165304,112.8338417,11.46788584,0.4516,5.50814457,49.08434295,-1.347222578,1.63E-08,12.27108574,8.00E-07,3.205217816,3.205217816,5.516927,90,90,119.9999962,49.08434295,0.0373,5.602303597,703.4328614,-3.550562183,0.005684799,11.92259087,3.9988746,8.165203,8.170586139,11.16642157,98.56666411,107.0778823,89.9697413,703.4328614,0,8.432434019,10.81855722,0.369725386,0.106035165,10.81855722,1.1471475,2.413220907,2.413220907,2.413220907,109.4712206,109.4712206,109.4712206,10.81855722
149.45,Cu,19,138,1.9,In2O3,277.64,0,0,0,277.64,0,0,,,,0,0,773,3,71.6,3,7500,0.2,3,553,0,9.20140094,11.46788584,0.03556281,0,11.46788584,0,2.462702208,2.462702208,2.462702208,107.8165304,107.8165304,112.8338417,11.46788584,0.7627,7.431383516,248.148913,-1.825650498,4.03E-09,12.40744565,1.00E-06,5.52743787,5.62034609,7.9877681,90,90,90,248.148913,0,0,0,0,0,0,0,0,0,0,0,0,0,0,0,0,0,0,0,0,0,0,0,0,0,0,0,0
148.26,Pd,2.82,131,2.2,ZnO,81.38,0,0,0,81.38,Al,1.61,118,577.5,42.5,0.35,0,673,4,53,3,6000,0.3,3,523,0,11.72895427,60.26609479,0.015005062,0.026740467,15.0665237,1.6115435,2.76256126,2.762562078,9.11839409,90,90,119.9999778,60.26609479,0.4516,5.50814457,49.08434295,-1.347222578,1.63E-08,12.27108574,8.00E-07,3.205217816,3.205217816,5.516927,90,90,119.9999962,49.08434295,0,0,0,0,0,0,0,0,0,0,0,0,0,0,0,2.8186669,63.58168669,0.010480728,1.57E-09,15.89542167,1.00E-07,2.82707685,2.827077198,9.18599307,90,90,119.999996,63.58168669
147,Cu,46.57,138,1.9,ZnO,81.38,0,0,0,81.38,Pd ,2.2,131,804.4,53.7,2.11,0,623,3,19.8,3,10800,0.2,4.5,543,0,9.20140094,11.46788584,0.03556281,0,11.46788584,0,2.462702208,2.462702208,2.462702208,107.8165304,107.8165304,112.8338417,11.46788584,0.4516,5.50814457,49.08434295,-1.347222578,1.63E-08,12.27108574,8.00E-07,3.205217816,3.205217816,5.516927,90,90,119.9999962,49.08434295,0,0,0,0,0,0,0,0,0,0,0,0,0,0,0,0,0,0,0,0,0,0,0,0,0,0,0,0
146.93,Cu,60,138,1.9,ZnO,81.38,0,0,0,81.38,0,0,,,,0,0,723,2,22.4,3,3000,0.3,3,513,0,9.20140094,11.46788584,0.03556281,0,11.46788584,0,2.462702208,2.462702208,2.462702208,107.8165304,107.8165304,112.8338417,11.46788584,0.4516,5.50814457,49.08434295,-1.347222578,1.63E-08,12.27108574,8.00E-07,3.205217816,3.205217816,5.516927,90,90,119.9999962,49.08434295,0,0,0,0,0,0,0,0,0,0,0,0,0,0,0,0,0,0,0,0,0,0,0,0,0,0,0,0
146.2,Cu,12,138,1.9,ZnO,81.38,SiO2,60.08,0,141.46,0,0,,,,0,0,823,7,589,3,6000,0.7,5,533,0,9.20140094,11.46788584,0.03556281,0,11.46788584,0,2.462702208,2.462702208,2.462702208,107.8165304,107.8165304,112.8338417,11.46788584,0.4516,5.50814457,49.08434295,-1.347222578,1.63E-08,12.27108574,8.00E-07,3.205217816,3.205217816,5.516927,90,90,119.9999962,49.08434295,0.0905,1.759911521,2018.092877,-2.710095835,0.001328578,18.68604516,2.6811936,14.12898467,14.12898467,12.41564161,73.57255001,73.57255001,59.44912845,2018.092877,0,0,0,0,0,0,0,0,0,0,0,0,0,0
146.2,Cu,11.75,138,1.9,SiO2,60.08,0,0,0,60.08,Zn,1.65,131,906.4,0,5.45,0,823,7,589,3,6000,0.7,5,533,0,9.20140094,11.46788584,0.03556281,0,11.46788584,0,2.462702208,2.462702208,2.462702208,107.8165304,107.8165304,112.8338417,11.46788584,0.0905,1.759911521,2018.092877,-2.710095835,0.001328578,18.68604516,2.6811936,14.12898467,14.12898467,12.41564161,73.57255001,73.57255001,59.44912845,2018.092877,0,0,0,0,0,0,0,0,0,0,0,0,0,0,0,7.519443,43.33334257,0.007402095,0,14.44444752,0,2.618536651,2.618536651,7.471915505,79.36667029,100.6333297,120.0394772,43.33334257
146.16,Pd,4,131,2.2,TiO2,79.86,SiO2,60.08,0,139.94,0,0,,,,0,0,673,4,310,3,5400,0.1,0.1,633,0,11.72895427,60.26609479,0.015005062,0.026740467,15.0665237,1.6115435,2.76256126,2.762562078,9.11839409,90,90,119.9999778,60.26609479,0,5.116204652,424.9611675,-2.740159896,1.01E-06,10.11812304,0.0004312,6.705412,6.803821163,10.42604434,94.7869228,105.5817258,109.1829883,424.9611675,0.0905,1.759911521,2018.092877,-2.710095835,0.001328578,18.68604516,2.6811936,14.12898467,14.12898467,12.41564161,73.57255001,73.57255001,59.44912845,2018.092877,0,0,0,0,0,0,0,0,0,0,0,0,0,0
146.05,In2O3,9.9,144,1.78,ZrO2,123.22,0,0,0,123.22,La,1.1,169,538.1,48,3.4,0,573,2,84,4,52000,0.15,0.4,528,0.7627,7.431383516,248.148913,-1.825650498,4.03E-09,12.40744565,1.00E-06,5.52743787,5.62034609,7.9877681,90,90,90,248.148913,0.0373,5.602303597,703.4328614,-3.550562183,0.005684799,11.92259087,3.9988746,8.165203,8.170586139,11.16642157,98.56666411,107.0778823,89.9697413,703.4328614,0,0,0,0,0,0,0,0,0,0,0,0,0,0,0,6.019335415,38.31950599,0.104221345,0.015847696,38.31950599,0.6072759,3.678583809,3.678583619,3.67858224,109.471213,109.471212,109.4712303,38.31950599
145.92,Cu,19.4,138,1.9,ZnO,81.38,0,0,0,81.38,Pd,2.2,131,804.4,53.7,1.3,0,673,3,24.6,3,14800,0.5,6,473,0,9.20140094,11.46788584,0.03556281,0,11.46788584,0,2.462702208,2.462702208,2.462702208,107.8165304,107.8165304,112.8338417,11.46788584,0.4516,5.50814457,49.08434295,-1.347222578,1.63E-08,12.27108574,8.00E-07,3.205217816,3.205217816,5.516927,90,90,119.9999962,49.08434295,0,0,0,0,0,0,0,0,0,0,0,0,0,0,0,11.72895427,60.26609479,0.015005062,0.026740467,15.0665237,1.6115435,2.76256126,2.762562078,9.11839409,90,90,119.9999778,60.26609479
145.38,Cu,5.6,138,1.9,ZnO,81.38,0,0,0,81.38,Ga ,1.81,126,578.8,28.9,0,0,873,2,12,3,18000,0.5,2,543,0,9.20140094,11.46788584,0.03556281,0,11.46788584,0,2.462702208,2.462702208,2.462702208,107.8165304,107.8165304,112.8338417,11.46788584,0.4516,5.50814457,49.08434295,-1.347222578,1.63E-08,12.27108574,8.00E-07,3.205217816,3.205217816,5.516927,90,90,119.9999962,49.08434295,0,0,0,0,0,0,0,0,0,0,0,0,0,0,0,0,0,0,0,0,0,0,0,0,0,0,0,0
145.04,Cu,23,138,1.9,ZnO,81.38,ZrO2,123.22,172.12,376.72,0,0,,,,0,0,623,4,107,3,8800,0.5,3,493,0,9.20140094,11.46788584,0.03556281,0,11.46788584,0,2.462702208,2.462702208,2.462702208,107.8165304,107.8165304,112.8338417,11.46788584,0.4516,5.50814457,49.08434295,-1.347222578,1.63E-08,12.27108574,8.00E-07,3.205217816,3.205217816,5.516927,90,90,119.9999962,49.08434295,0.0373,5.602303597,703.4328614,-3.550562183,0.005684799,11.92259087,3.9988746,8.165203,8.170586139,11.16642157,98.56666411,107.0778823,89.9697413,703.4328614,0,0,0,0,0,0,0,0,0,0,0,0,0,0
145,Cu,61,138,1.9,ZnO,81.38,0,0,0,81.38,0,0,,,,0,0,700,3.5,30,10,15000,1,5,503,0,9.20140094,11.46788584,0.03556281,0,11.46788584,0,2.462702208,2.462702208,2.462702208,107.8165304,107.8165304,112.8338417,11.46788584,0.4516,5.50814457,49.08434295,-1.347222578,1.63E-08,12.27108574,8.00E-07,3.205217816,3.205217816,5.516927,90,90,119.9999962,49.08434295,0,0,0,0,0,0,0,0,0,0,0,0,0,0,0,0,0,0,0,0,0,0,0,0,0,0,0,0
144.99,Cu,19,138,1.9,In2O3,277.64,0,0,0,277.64,0,0,,,,0,0,773,3,71.6,3,7500,0.2,3,533,0,9.20140094,11.46788584,0.03556281,0,11.46788584,0,2.462702208,2.462702208,2.462702208,107.8165304,107.8165304,112.8338417,11.46788584,0.7627,7.431383516,248.148913,-1.825650498,4.03E-09,12.40744565,1.00E-06,5.52743787,5.62034609,7.9877681,90,90,90,248.148913,0,0,0,0,0,0,0,0,0,0,0,0,0,0,0,0,0,0,0,0,0,0,0,0,0,0,0,0
144.38,Cu,5,138,1.9,SiO2,60.08,0,0,0,60.08,Zn,1.65,131,906.4,0,5,0,873,2,139,3,18000,0.5,2,543,0,9.20140094,11.46788584,0.03556281,0,11.46788584,0,2.462702208,2.462702208,2.462702208,107.8165304,107.8165304,112.8338417,11.46788584,0.0905,1.759911521,2018.092877,-2.710095835,0.001328578,18.68604516,2.6811936,14.12898467,14.12898467,12.41564161,73.57255001,73.57255001,59.44912845,2018.092877,0,0,0,0,0,0,0,0,0,0,0,0,0,0,0,7.519443,43.33334257,0.007402095,0,14.44444752,0,2.618536651,2.618536651,7.471915505,79.36667029,100.6333297,120.0394772,43.33334257
144.19,Cu,4.8,138,1.9,CeO2,172.12,0,0,0,172.12,0,0,,,,0,0,723,4,62.7,3,7200,0.5,3,573,0,9.20140094,11.46788584,0.03556281,0,11.46788584,0,2.462702208,2.462702208,2.462702208,107.8165304,107.8165304,112.8338417,11.46788584,0,6.779455929,455.8922747,-3.795988284,0.008774002,14.70620241,3.9999999,6.728971915,6.748655946,10.24659173,96.16579217,90.12123808,99.7133345,455.8922747,0,0,0,0,0,0,0,0,0,0,0,0,0,0,0,0,0,0,0,0,0,0,0,0,0,0,0,0
