Repository: katherine-s37/chemistry

## Optimizing CO2 Hydrogenation to Methanol Analysis with a Structure Network and Attention-Based Aggregation in a Hybrid CatBoost Framework

### Description:
This project focuses on optimizing the prediction of methanol yield in the CO2 hydrogenation process using machine learning techniques. Given the increasing importance of carbon capture and conversion, this study leverages a hybrid CatBoost model to handle complex catalytic behaviors and multiple data sources, including reaction conditions, physical properties, and electronic/3D structural features.

File: Curated_data_expanded.csv (part 6 of 15)
],Support2,MW of Support 2 [g mol-1],MW Support 3 [g mol-1],Total MW of Support [g mol-1],Promoter 1,Electronegativity of P1,CR P1 [pm],first ionization energy P1[KJ/mol],electron affinity P1[KJ/mol],Promoter 1 loading [wt.%],Promoter 2 loading [wt.%],Calcination Temperature [K],Calcination duration [h],SBET [m2 g-1],H2/CO2 [-],GHSV [cm3 h-1 gcat-1],Catalyst amount [g],Pressure [Mpa],Temperature [K],Family_band_gap,Family_density,Family_volume,Family_formation_energy_per_atom,Family_total_magnetization_normalized_vol,Family_density_atomic,Family_total_magnetization,Family_a,Family_b,Family_c,Family_alpha,Family_beta,Family_gamma,Family_volume.1,Support1_band_gap,Support1_density,Support1_volume,Support1_formation_energy_per_atom,Support1_total_magnetization_normalized_vol,Support1_density_atomic,Support1_total_magnetization,Support1_a,Support1_b,Support1_c,Support1_alpha,Support1_beta,Support1_gamma,Support1_volume.1,Support2_band_gap,Support2_density,Support2_volume,Support2_formation_energy_per_atom,Support2_total_magnetization_normalized_vol,Support2_density_atomic,Support2_total_magnetization,Support2_a,Support2_b,Support2_c,Support2_alpha,Support2_beta,Support2_gamma,Support2_volume.1,Promoter1_band_gap,Promoter1_density,Promoter1_volume,Promoter1_formation_energy_per_atom,Promoter1_total_magnetization_normalized_vol,Promoter1_density_atomic,Promoter1_total_magnetization,Promoter1_a,Promoter1_b,Promoter1_c,Promoter1_alpha,Promoter1_beta,Promoter1_gamma,Promoter1_volume.1
143.83,Cu,14.5,138,1.9,Al2O3,101.96,CeO2,172.12,0,274.08,0,0,,,,0,0,873,4,261,3,6000,0.4,4,513,0,9.20140094,11.46788584,0.03556281,0,11.46788584,0,2.462702208,2.462702208,2.462702208,107.8165304,107.8165304,112.8338417,11.46788584,0,3.061639523,634.3399986,-3.349636855,0.001894773,10.93689653,1.2019301,22.860096,5.651388,5.662634664,60.12364367,90,90,634.3399986,0,6.779455929,455.8922747,-3.795988284,0.008774002,14.70620241,3.9999999,6.728971915,6.748655946,10.24659173,96.16579217,90.12123808,99.7133345,455.8922747,0,0,0,0,0,0,0,0,0,0,0,0,0,0
141.32,Cu,58,138,1.9,ZnO,81.38,ZrO2,123.22,0,204.6,0,0,,,,0,0,573,4,39,3,13200,2,8,473,0,9.20140094,11.46788584,0.03556281,0,11.46788584,0,2.462702208,2.462702208,2.462702208,107.8165304,107.8165304,112.8338417,11.46788584,0.4516,5.50814457,49.08434295,-1.347222578,1.63E-08,12.27108574,8.00E-07,3.205217816,3.205217816,5.516927,90,90,119.9999962,49.08434295,0.0373,5.602303597,703.4328614,-3.550562183,0.005684799,11.92259087,3.9988746,8.165203,8.170586139,11.16642157,98.56666411,107.0778823,89.9697413,703.4328614,0,0,0,0,0,0,0,0,0,0,0,0,0,0
141.22,Cu,10.7,138,1.9,SiO2,60.08,0,0,0,60.08,0,0,,,,0,0,823,5,400.7,4,16000,0.3,3,613,0,9.20140094,11.46788584,0.03556281,0,11.46788584,0,2.462702208,2.462702208,2.462702208,107.8165304,107.8165304,112.8338417,11.46788584,0.0905,1.759911521,2018.092877,-2.710095835,0.001328578,18.68604516,2.6811936,14.12898467,14.12898467,12.41564161,73.57255001,73.57255001,59.44912845,2018.092877,0,0,0,0,0,0,0,0,0,0,0,0,0,0,0,0,0,0,0,0,0,0,0,0,0,0,0,0
140.8,Cu,37.3,138,1.9,SBA-15,60,0,0,0,60,0,0,,,,0,0,623,4,285,16.5,30000,1,4,533,0,9.20140094,11.46788584,0.03556281,0,11.46788584,0,2.462702208,2.462702208,2.462702208,107.8165304,107.8165304,112.8338417,11.46788584,0,0,0,0,0,0,0,0,0,0,0,0,0,0,0,0,0,0,0,0,0,0,0,0,0,0,0,0,0,0,0,0,0,0,0,0,0,0,0,0,0,0
140.76,In2O3,82,144,1.78,0,0,0,0,0,0,Pt,2.28,128,870,205.3,18,0,723,3,63.8,4,21000,0.2,5,498,0.7627,7.431383516,248.148913,-1.825650498,4.03E-09,12.40744565,1.00E-06,5.52743787,5.62034609,7.9877681,90,90,90,248.148913,0,0,0,0,0,0,0,0,0,0,0,0,0,0,0,0,0,0,0,0,0,0,0,0,0,0,0,0,0,21.13492574,15.32745405,0,0.000329474,15.32745405,0.00505,2.788228298,2.788228876,2.78822786,59.99999996,59.9999931,60.00000911,15.32745405
140,In2O3,10.6,144,1.78,ZrO2,123.22,0,0,0,123.22,0,0,,,,0,0,623,3,27.2,3,21600,0.5,4,598,0.7627,7.431383516,248.148913,-1.825650498,4.03E-09,12.40744565,1.00E-06,5.52743787,5.62034609,7.9877681,90,90,90,248.148913,0.0373,5.602303597,703.4328614,-3.550562183,0.005684799,11.92259087,3.9988746,8.165203,8.170586139,11.16642157,98.56666411,107.0778823,89.9697413,703.4328614,0,0,0,0,0,0,0,0,0,0,0,0,0,0,0,0,0,0,0,0,0,0,0,0,0,0,0,0
140,In2O3,9.8,144,1.78,Al2O3,101.96,0,0,0,101.96,0,0,,,,0,0,623,3,27.2,3,21600,0.5,4,598,0.7627,7.431383516,248.148913,-1.825650498,4.03E-09,12.40744565,1.00E-06,5.52743787,5.62034609,7.9877681,90,90,90,248.148913,0,3.061639523,634.3399986,-3.349636855,0.001894773,10.93689653,1.2019301,22.860096,5.651388,5.662634664,60.12364367,90,90,634.3399986,0,0,0,0,0,0,0,0,0,0,0,0,0,0,0,0,0,0,0,0,0,0,0,0,0,0,0,0
140,In2O3,9.8,144,1.78,Al2O3,101.96,0,0,0,101.96,0,0,,,,0,0,623,3,27.2,3,21600,0.5,4,598,0.7627,7.431383516,248.148913,-1.825650498,4.03E-09,12.40744565,1.00E-06,5.52743787,5.62034609,7.9877681,90,90,90,248.148913,0,3.061639523,634.3399986,-3.349636855,0.001894773,10.93689653,1.2019301,22.860096,5.651388,5.662634664,60.12364367,90,90,634.3399986,0,0,0,0,0,0,0,0,0,0,0,0,0,0,0,0,0,0,0,0,0,0,0,0,0,0,0,0
139.44,In2O3,100,144,1.78,0,0,0,0,0,0,0,0,,,,0,0,693,3,75,8,6000,1,5,523,0.7627,7.431383516,248.148913,-1.825650498,4.03E-09,12.40744565,1.00E-06,5.52743787,5.62034609,7.9877681,90,90,90,248.148913,0,0,0,0,0,0,0,0,0,0,0,0,0,0,0,0,0,0,0,0,0,0,0,0,0,0,0,0,0,0,0,0,0,0,0,0,0,0,0,0,0,0
139.44,In2O3,100,144,1.78,0,0,0,0,0,0,0,0,,,,0,0,573,5,112,3,9000,1,5,513,0.7627,7.431383516,248.148913,-1.825650498,4.03E-09,12.40744565,1.00E-06,5.52743787,5.62034609,7.9877681,90,90,90,248.148913,0,0,0,0,0,0,0,0,0,0,0,0,0,0,0,0,0,0,0,0,0,0,0,0,0,0,0,0,0,0,0,0,0,0,0,0,0,0,0,0,0,0
138.88,Cu,37,138,1.9,ZnO,81.38,ZrO2,123.22,0,204.6,0,0,,,,0,0,633,4,38.87,3,7800,0.5,2,513,0,9.20140094,11.46788584,0.03556281,0,11.46788584,0,2.462702208,2.462702208,2.462702208,107.8165304,107.8165304,112.8338417,11.46788584,0.4516,5.50814457,49.08434295,-1.347222578,1.63E-08,12.27108574,8.00E-07,3.205217816,3.205217816,5.516927,90,90,119.9999962,49.08434295,0.0373,5.602303597,703.4328614,-3.550562183,0.005684799,11.92259087,3.9988746,8.165203,8.170586139,11.16642157,98.56666411,107.0778823,89.9697413,703.4328614,0,0,0,0,0,0,0,0,0,0,0,0,0,0
138.75,Cu,30,138,1.9,ZnO,81.38,ZrO2,123.22,101.96,306.56,0,0,,,,0,0,673,5,106.3,5,4480,1,3,503,0,9.20140094,11.46788584,0.03556281,0,11.46788584,0,2.462702208,2.462702208,2.462702208,107.8165304,107.8165304,112.8338417,11.46788584,0.4516,5.50814457,49.08434295,-1.347222578,1.63E-08,12.27108574,8.00E-07,3.205217816,3.205217816,5.516927,90,90,119.9999962,49.08434295,0.0373,5.602303597,703.4328614,-3.550562183,0.005684799,11.92259087,3.9988746,8.165203,8.170586139,11.16642157,98.56666411,107.0778823,89.9697413,703.4328614,0,0,0,0,0,0,0,0,0,0,0,0,0,0
138.56,Cu,48.6,138,1.9,ZnO,81.38,CeO2,172.12,0,253.5,0,0,,,,0,0,873,2,80.4,3,7500,0.2,3,553,0,9.20140094,11.46788584,0.03556281,0,11.46788584,0,2.462702208,2.462702208,2.462702208,107.8165304,107.8165304,112.8338417,11.46788584,0.4516,5.50814457,49.08434295,-1.347222578,1.63E-08,12.27108574,8.00E-07,3.205217816,3.205217816,5.516927,90,90,119.9999962,49.08434295,0,6.779455929,455.8922747,-3.795988284,0.008774002,14.70620241,3.9999999,6.728971915,6.748655946,10.24659173,96.16579217,90.12123808,99.7133345,455.8922747,0,0,0,0,0,0,0,0,0,0,0,0,0,0
138.47,In2O3,10.1,144,1.78,ZrO2,123.22,0,0,0,123.22,0,0,,,,0,0,573,2,87,4,52000,0.15,0.4,528,0.7627,7.431383516,248.148913,-1.825650498,4.03E-09,12.40744565,1.00E-06,5.52743787,5.62034609,7.9877681,90,90,90,248.148913,0.0373,5.602303597,703.4328614,-3.550562183,0.005684799,11.92259087,3.9988746,8.165203,8.170586139,11.16642157,98.56666411,107.0778823,89.9697413,703.4328614,0,0,0,0,0,0,0,0,0,0,0,0,0,0,0,0,0,0,0,0,0,0,0,0,0,0,0,0
137.3,Cu,32,138,1.9,In2O3,277.64,0,0,0,277.64,0,0,,,,0,0,773,3,64.4,3,7500,0.2,3,553,0,9.20140094,11.46788584,0.03556281,0,11.46788584,0,2.462702208,2.462702208,2.462702208,107.8165304,107.8165304,112.8338417,11.46788584,0.7627,7.431383516,248.148913,-1.825650498,4.03E-09,12.40744565,1.00E-06,5.52743787,5.62034609,7.9877681,90,90,90,248.148913,0,0,0,0,0,0,0,0,0,0,0,0,0,0,0,0,0,0,0,0,0,0,0,0,0,0,0,0
136.84,In2O3,100,144,1.78,0,0,0,0,0,0,0,0,,,,0,0,573,3,112,3,9000,1,4,623,0.7627,7.431383516,248.148913,-1.825650498,4.03E-09,12.40744565,1.00E-06,5.52743787,5.62034609,7.9877681,90,90,90,248.148913,0,0,0,0,0,0,0,0,0,0,0,0,0,0,0,0,0,0,0,0,0,0,0,0,0,0,0,0,0,0,0,0,0,0,0,0,0,0,0,0,0,0
136.6,Cu,12,138,1.9,ZnO,81.38,SiO2,60.08,0,141.46,0,0,,,,0,0,823,7,589,3,6000,0.7,5,523,0,9.20140094,11.46788584,0.03556281,0,11.46788584,0,2.462702208,2.462702208,2.462702208,107.8165304,107.8165304,112.8338417,11.46788584,0.4516,5.50814457,49.08434295,-1.347222578,1.63E-08,12.27108574,8.00E-07,3.205217816,3.205217816,5.516927,90,90,119.9999962,49.08434295,0.0905,1.759911521,2018.092877,-2.710095835,0.001328578,18.68604516,2.6811936,14.12898467,14.12898467,12.41564161,73.57255001,73.57255001,59.44912845,2018.092877,0,0,0,0,0,0,0,0,0,0,0,0,0,0
136.6,Cu,11.75,138,1.9,SiO2,60.08,0,0,0,60.08,Zn,1.65,131,906.4,0,5.45,0,823,7,589,3,6000,0.7,5,523,0,9.20140094,11.46788584,0.03556281,0,11.46788584,0,2.462702208,2.462702208,2.462702208,107.8165304,107.8165304,112.8338417,11.46788584,0.0905,1.759911521,2018.092877,-2.710095835,0.001328578,18.68604516,2.6811936,14.12898467,14.12898467,12.41564161,73.57255001,73.57255001,59.44912845,2018.092877,0,0,0,0,0,0,0,0,0,0,0,0,0,0,0,7.519443,43.33334257,0.007402095,0,14.44444752,0,2.618536651,2.618536651,7.471915505,79.36667029,100.6333297,120.0394772,43.33334257
136.06,Cu,32,138,1.9,In2O3,277.64,0,0,0,277.64,0,0,,,,0,0,773,3,64.4,3,7500,0.2,3,533,0,9.20140094,11.46788584,0.03556281,0,11.46788584,0,2.462702208,2.462702208,2.462702208,107.8165304,107.8165304,112.8338417,11.46788584,0.7627,7.431383516,248.148913,-1.825650498,4.03E-09,12.40744565,1.00E-06,5.52743787,5.62034609,7.9877681,90,90,90,248.148913,0,0,0,0,0,0,0,0,0,0,0,0,0,0,0,0,0,0,0,0,0,0,0,0,0,0,0,0
135.71,Cu,16.6,138,1.9,ZnO,81.38,0,0,0,81.38,Ga ,1.81,126,578.8,28.9,4.9,0,623,3,17,3,10000,0.15,3,543,0,9.20140094,11.46788584,0.03556281,0,11.46788584,0,2.462702208,2.462702208,2.462702208,107.8165304,107.8165304,112.8338417,11.46788584,0.4516,5.50814457,49.08434295,-1.347222578,1.63E-08,12.27108574,8.00E-07,3.205217816,3.205217816,5.516927,90,90,119.9999962,49.08434295,0,0,0,0,0,0,0,0,0,0,0,0,0,0,0,0,0,0,0,0,0,0,0,0,0,0,0,0
135.46,Cu,16.6,138,1.9,ZnO,81.38,0,0,0,81.38,Ga ,1.81,126,578.8,28.9,4.9,0,623,3,17,3,10000,0.15,3,543,0,9.20140094,11.46788584,0.03556281,0,11.46788584,0,2.462702208,2.462702208,2.462702208,107.8165304,107.8165304,112.8338417,11.46788584,0.4516,5.50814457,49.08434295,-1.347222578,1.63E-08,12.27108574,8.00E-07,3.205217816,3.205217816,5.516927,90,90,119.9999962,49.08434295,0,0,0,0,0,0,0,0,0,0,0,0,0,0,0,0,0,0,0,0,0,0,0,0,0,0,0,0
135.38,Cu,8.4,138,1.9,CNT,12,0,0,0,12,In,1.78,144,558.3,28.9,7,0,773,5,134.6,3,7500,0.2,3,553,0,9.20140094,11.46788584,0.03556281,0,11.46788584,0,2.462702208,2.462702208,2.462702208,107.8165304,107.8165304,112.8338417,11.46788584,0,0,0,0,0,0,0,0,0,0,0,0,0,0,0,0,0,0,0,0,0,0,0,0,0,0,0,0,0,7.1988017,26.48493214,0.00448973,0,26.48493214,0,3.395087815,3.395087815,3.395087815,122.6256133,122.6256133,85.50944967,26.48493214
135.37,Cu,8.4,138,1.9,CNT,12,0,0,0,12,In,1.78,144,558.3,28.9,7,0,773,5,134.6,3,7500,0.2,3,553,0,9.20140094,11.46788584,0.03556281,0,11.46788584,0,2.462702208,2.462702208,2.462702208,107.8165304,107.8165304,112.8338417,11.46788584,0,0,0,0,0,0,0,0,0,0,0,0,0,0,0,0,0,0,0,0,0,0,0,0,0,0,0,0,0,7.1988017,26.48493214,0.00448973,0,26.48493214,0,3.395087815,3.395087815,3.395087815,122.6256133,122.6256133,85.50944967,26.48493214
135.36,Cu,22,138,1.9,ZnO,81.38,0,0,0,81.38,0,0,,,,0,0,673,3,20.4,3,14800,0.5,6,473,0,9.20140094,11.46788584,0.03556281,0,11.46788584,0,2.462702208,2.462702208,2.462702208,107.8165304,107.8165304,112.8338417,11.46788584,0.4516,5.50814457,49.08434295,-1.347222578,1.63E-08,12.27108574,8.00E-07,3.205217816,3.205217816,5.516927,90,90,119.9999962,49.08434295,0,0,0,0,0,0,0,0,0,0,0,0,0,0,0,0,0,0,0,0,0,0,0,0,0,0,0,0
134.37,Cu,16.6,138,1.9,ZnO,81.38,0,0,0,81.38,Ga ,1.81,126,578.8,28.9,4.9,0,623,3,17,3,10000,0.15,3,533,0,9.20140094,11.46788584,0.03556281,0,11.46788584,0,2.462702208,2.462702208,2.462702208,107.8165304,107.8165304,112.8338417,11.46788584,0.4516,5.50814457,49.08434295,-1.347222578,1.63E-08,12.27108574,8.00E-07,3.205217816,3.205217816,5.516927,90,90,119.9999962,49.08434295,0,0,0,0,0,0,0,0,0,0,0,0,0,0,0,0,0,0,0,0,0,0,0,0,0,0,0,0
134.08,In2O3,100,144,1.78,0,0,0,0,0,0,0,0,,,,0,0,573,3,112,2,9000,1,4,623,0.7627,7.431383516,248.148913,-1.825650498,4.03E-09,12.40744565,1.00E-06,5.52743787,5.62034609,7.9877681,90,90,90,248.148913,0,0,0,0,0,0,0,0,0,0,0,0,0,0,0,0,0,0,0,0,0,0,0,0,0,0,0,0,0,0,0,0,0,0,0,0,0,0,0,0,0,0
133.78,Cu,40,138,1.9,ZnO,81.38,Al2O3,101.96,0,183.34,Y,1.22,162,600,29.6,8.3,0,773,4,108,3,10000,0.6,1,503,0,9.20140094,11.46788584,0.03556281,0,11.46788584,0,2.462702208,2.462702208,2.462702208,107.8165304,107.8165304,112.8338417,11.46788584,0.4516,5.50814457,49.08434295,-1.347222578,1.63E-08,12.27108574,8.00E-07,3.205217816,3.205217816,5.516927,90,90,119.9999962,49.08434295,0,3.061639523,634.3399986,-3.349636855,0.001894773,10.93689653,1.2019301,22.860096,5.651388,5.662634664,60.12364367,90,90,634.3399986,0,4.370668906,67.55562608,0,0.019629783,33.77781304,1.3261023,3.64256962,3.642569164,5.87915835,90,90,119.9999849,67.55562608
133.64,In2O3,100,144,1.78,0,0,0,0,0,0,0,0,,,,0,0,573,3,112,3,9000,1,4,573,0.7627,7.431383516,248.148913,-1.825650498,4.03E-09,12.40744565,1.00E-06,5.52743787,5.62034609,7.9877681,90,90,90,248.148913,0,0,0,0,0,0,0,0,0,0,0,0,0,0,0,0,0,0,0,0,0,0,0,0,0,0,0,0,0,0,0,0,0,0,0,0,0,0,0,0,0,0
133.58,Cu,7,138,1.9,In2O3,277.64,0,0,0,277.64,0,0,,,,0,0,773,3,85.6,3,7500,0.2,3,513,0,9.20140094,11.46788584,0.03556281,0,11.46788584,0,2.462702208,2.462702208,2.462702208,107.8165304,107.8165304,112.8338417,11.46788584,0.7627,7.431383516,248.148913,-1.825650498,4.03E-09,12.40744565,1.00E-06,5.52743787,5.62034609,7.9877681,90,90,90,248.148913,0,0,0,0,0,0,0,0,0,0,0,0,0,0,0,0,0,0,0,0,0,0,0,0,0,0,0,0
132.77,Cu,4.3,138,1.9,ZnO,81.38,SiO2,60.08,0,141.46,Ga ,1.81,126,578.8,28.9,2,0,873,2,142,3,18000,0.5,2,533,0,9.20140094,11.46788584,0.03556281,0,11.46788584,0,2.462702208,2.462702208,2.462702208,107.8165304,107.8165304,112.8338417,11.46788584,0.4516,5.50814457,49.08434295,-1.347222578,1.63E-08,12.27108574,8.00E-07,3.205217816,3.205217816,5.516927,90,90,119.9999962,49.08434295,0.0905,1.759911521,2018.092877,-2.710095835,0.001328578,18.68604516,2.6811936,14.12898467,14.12898467,12.41564161,73.57255001,73.57255001,59.44912845,2018.092877,0,0,0,0,0,0,0,0,0,0,0,0,0,0
131.83,Cu,56.26,138,1.9,ZnO,81.38,ZrO2,123.22,0,204.6,Y,1.22,162,600,29.6,3,0,573,4,29,3,13200,2,8,473,0,9.20140094,11.46788584,0.03556281,0,11.46788584,0,2.462702208,2.462702208,2.462702208,107.8165304,107.8165304,112.8338417,11.46788584,0.4516,5.50814457,49.08434295,-1.347222578,1.63E-08,12.27108574,8.00E-07,3.205217816,3.205217816,5.516927,90,90,119.9999962,49.08434295,0.0373,5.602303597,703.4328614,-3.550562183,0.005684799,11.92259087,3.9988746,8.165203,8.170586139,11.16642157,98.56666411,107.0778823,89.9697413,703.4328614,0,4.370668906,67.55562608,0,0.019629783,33.77781304,1.3261023,3.64256962,3.642569164,5.87915835,90,90,119.9999849,67.55562608
131.52,Cu,16.6,138,1.9,ZnO,81.38,0,0,0,81.38,Ga ,1.81,126,578.8,28.9,4.9,0,623,3,17,3,10000,0.15,3,533,0,9.20140094,11.46788584,0.03556281,0,11.46788584,0,2.462702208,2.462702208,2.462702208,107.8165304,107.8165304,112.8338417,11.46788584,0.4516,5.50814457,49.08434295,-1.347222578,1.63E-08,12.27108574,8.00E-07,3.205217816,3.205217816,5.516927,90,90,119.9999962,49.08434295,0,0,0,0,0,0,0,0,0,0,0,0,0,0,0,0,0,0,0,0,0,0,0,0,0,0,0,0
131.42,In2O3,8.4,144,1.78,ZrO2,123.22,0,0,0,123.22,Y,1.22,162,600,29.6,2.3,0,573,2,84,4,52000,0.15,0.4,543,0.7627,7.431383516,248.148913,-1.825650498,4.03E-09,12.40744565,1.00E-06,5.52743787,5.62034609,7.9877681,90,90,90,248.148913,0.0373,5.602303597,703.4328614,-3.550562183,0.005684799,11.92259087,3.9988746,8.165203,8.170586139,11.16642157,98.56666411,107.0778823,89.9697413,703.4328614,0,0,0,0,0,0,0,0,0,0,0,0,0,0,0,4.370668906,67.55562608,0,0.019629783,33.77781304,1.3261023,3.64256962,3.642569164,5.87915835,90,90,119.9999849,67.55562608
131.2,Cu,60.9,138,1.9,Al2O3,101.96,0,0,0,101.96,0,0,,,,0,0,673,2,139,3,14400,0.4,3,553,0,9.20140094,11.46788584,0.03556281,0,11.46788584,0,2.462702208,2.462702208,2.462702208,107.8165304,107.8165304,112.8338417,11.46788584,0,3.061639523,634.3399986,-3.349636855,0.001894773,10.93689653,1.2019301,22.860096,5.651388,5.662634664,60.12364367,90,90,634.3399986,0,0,0,0,0,0,0,0,0,0,0,0,0,0,0,0,0,0,0,0,0,0,0,0,0,0,0,0
130,Cu,61,138,1.9,ZnO,81.38,0,0,0,81.38,0,0,,,,0,0,700,3.5,189,10,15000,1,5,503,0,9.20140094,11.46788584,0.03556281,0,11.46788584,0,2.462702208,2.462702208,2.462702208,107.8165304,107.8165304,112.8338417,11.46788584,0.4516,5.50814457,49.08434295,-1.347222578,1.63E-08,12.27108574,8.00E-07,3.205217816,3.205217816,5.516927,90,90,119.9999962,49.08434295,0,0,0,0,0,0,0,0,0,0,0,0,0,0,0,0,0,0,0,0,0,0,0,0,0,0,0,0
129.76,Cu,5.6,138,1.9,ZnO,81.38,0,0,0,81.38,Ga ,1.81,126,578.8,28.9,0,0,873,2,12,3,18000,0.5,2,533,0,9.20140094,11.46788584,0.03556281,0,11.46788584,0,2.462702208,2.462702208,2.462702208,107.8165304,107.8165304,112.8338417,11.46788584,0.4516,5.50814457,49.08434295,-1.347222578,1.63E-08,12.27108574,8.00E-07,3.205217816,3.205217816,5.516927,90,90,119.9999962,49.08434295,0,0,0,0,0,0,0,0,0,0,0,0,0,0,0,0,0,0,0,0,0,0,0,0,0,0,0,0
129.6,Cu,10,138,1.9,CeO2,172.12,0,0,0,172.12,0,0,,,,0,0,723,4,40.3,3,36000,0.1,3,513,0,9.20140094,11.46788584,0.03556281,0,11.46788584,0,2.462702208,2.462702208,2.462702208,107.8165304,107.8165304,112.8338417,11.46788584,0,6.779455929,455.8922747,-3.795988284,0.008774002,14.70620241,3.9999999,6.728971915,6.748655946,10.24659173,96.16579217,90.12123808,99.7133345,455.8922747,0,0,0,0,0,0,0,0,0,0,0,0,0,0,0,0,0,0,0,0,0,0,0,0,0,0,0,0
129.22,Cu,4.5,138,1.9,ZnO,81.38,SiO2,60.08,0,141.46,Ga ,1.81,126,578.8,28.9,1.6,0,873,2,144,3,18000,0.5,2,543,0,9.20140094,11.46788584,0.03556281,0,11.46788584,0,2.462702208,2.462702208,2.462702208,107.8165304,107.8165304,112.8338417,11.46788584,0.4516,5.50814457,49.08434295,-1.347222578,1.63E-08,12.27108574,8.00E-07,3.205217816,3.205217816,5.516927,90,90,119.9999962,49.08434295,0.0905,1.759911521,2018.092877,-2.710095835,0.001328578,18.68604516,2.6811936,14.12898467,14.12898467,12.41564161,73.57255001,73.57255001,59.44912845,2018.092877,0,0,0,0,0,0,0,0,0,0,0,0,0,0
129.13,In2O3,100,144,1.78,0,0,0,0,0,0,0,0,,,,0,0,573,3,112,6,9000,1,4,573,0.7627,7.431383516,248.148913,-1.825650498,4.03E-09,12.40744565,1.00E-06,5.52743787,5.62034609,7.9877681,90,90,90,248.148913,0,0,0,0,0,0,0,0,0,0,0,0,0,0,0,0,0,0,0,0,0,0,0,0,0,0,0,0,0,0,0,0,0,0,0,0,0,0,0,0,0,0
128.52,Cu,8.4,138,1.9,CNT,12,0,0,0,12,In,1.78,144,558.3,28.9,7,0,773,5,134.6,3,7500,0.2,3,573,0,9.20140094,11.46788584,0.03556281,0,11.46788584,0,2.462702208,2.462702208,2.462702208,107.8165304,107.8165304,112.8338417,11.46788584,0,0,0,0,0,0,0,0,0,0,0,0,0,0,0,0,0,0,0,0,0,0,0,0,0,0,0,0,0,7.1988017,26.48493214,0.00448973,0,26.48493214,0,3.395087815,3.395087815,3.395087815,122.6256133,122.6256133,85.50944967,26.48493214
128.01,Pd,4,131,2.2,TiO2,79.86,SiO2,60.08,0,139.94,0,0,,,,0,0,673,4,329,3,5400,0.1,0.1,633,0,11.72895427,60.26609479,0.015005062,0.026740467,15.0665237,1.6115435,2.76256126,2.762562078,9.11839409,90,90,119.9999778,60.26609479,0,5.116204652,424.9611675,-2.740159896,1.01E-06,10.11812304,0.0004312,6.705412,6.803821163,10.42604434,94.7869228,105.5817258,109.1829883,424.9611675,0.0905,1.759911521,2018.092877,-2.710095835,0.001328578,18.68604516,2.6811936,14.12898467,14.12898467,12.41564161,73.57255001,73.57255001,59.44912845,2018.092877,0,0,0,0,0,0,0,0,0,0,0,0,0,0
128,Cu,61.2,138,1.9,AlCeO,215.1,0,0,0,215.1,0,0,,,,0,0,673,2,80,3,14400,0.4,3,473,0,9.20140094,11.46788584,0.03556281,0,11.46788584,0,2.462702208,2.462702208,2.462702208,107.8165304,107.8165304,112.8338417,11.46788584,0,6.840366415,112.4758173,-1.404431033,0.013563843,22.49516346,1.5256043,4.827101,4.827101,4.827101,90,90,90,112.4758173,0,0,0,0,0,0,0,0,0,0,0,0,0,0,0,0,0,0,0,0,0,0,0,0,0,0,0,0
127.65,In2O3,99.42,144,1.78,0,0,0,0,0,0,Pt,2.28,128,870,205.3,0.58,0,723,3,87.3,3,24000,0.1,2,533,0.7627,7.431383516,248.148913,-1.825650498,4.03E-09,12.40744565,1.00E-06,5.52743787,5.62034609,7.9877681,90,90,90,248.148913,0,0,0,0,0,0,0,0,0,0,0,0,0,0,0,0,0,0,0,0,0,0,0,0,0,0,0,0,0,21.13492574,15.32745405,0,0.000329474,15.32745405,0.00505,2.788228298,2.788228876,2.78822786,59.99999996,59.9999931,60.00000911,15.32745405
127.49,Cu,14.5,138,1.9,Al2O3,101.96,CeO2,172.12,0,274.08,0,0,,,,0,0,873,4,261,3,6000,0.4,4,533,0,9.20140094,11.46788584,0.03556281,0,11.46788584,0,2.462702208,2.462702208,2.462702208,107.8165304,107.8165304,112.8338417,11.46788584,0,3.061639523,634.3399986,-3.349636855,0.001894773,10.93689653,1.2019301,22.860096,5.651388,5.662634664,60.12364367,90,90,634.3399986,0,6.779455929,455.8922747,-3.795988284,0.008774002,14.70620241,3.9999999,6.728971915,6.748655946,10.24659173,96.16579217,90.12123808,99.7133345,455.8922747,0,0,0,0,0,0,0,0,0,0,0,0,0,0
126.95,In2O3,100,144,1.78,0,0,0,0,0,0,0,0,,,,0,0,573,3,112,5,9000,1,4,573,0.7627,7.431383516,248.148913,-1.825650498,4.03E-09,12.40744565,1.00E-06,5.52743787,5.62034609,7.9877681,90,90,90,248.148913,0,0,0,0,0,0,0,0,0,0,0,0,0,0,0,0,0,0,0,0,0,0,0,0,0,0,0,0,0,0,0,0,0,0,0,0,0,0,0,0,0,0
126.62,Cu,35,138,1.9,ZrO2,123.22,0,0,0,123.22,0,0,,,,0,0,723,4,26.9,3,7500,0.5,3,553,0,9.20140094,11.46788584,0.03556281,0,11.46788584,0,2.462702208,2.462702208,2.462702208,107.8165304,107.8165304,112.8338417,11.46788584,0.0373,5.602303597,703.4328614,-3.550562183,0.005684799,11.92259087,3.9988746,8.165203,8.170586139,11.16642157,98.56666411,107.0778823,89.9697413,703.4328614,0,0,0,0,0,0,0,0,0,0,0,0,0,0,0,0,0,0,0,0,0,0,0,0,0,0,0,0
126.05,In2O3,100,144,1.78,0,0,0,0,0,0,0,0,,,,0,0,573,3,112,3,9000,1,4,573,0.7627,7.431383516,248.148913,-1.825650498,4.03E-09,12.40744565,1.00E-06,5.52743787,5.62034609,7.9877681,90,90,90,248.148913,0,0,0,0,0,0,0,0,0,0,0,0,0,0,0,0,0,0,0,0,0,0,0,0,0,0,0,0,0,0,0,0,0,0,0,0,0,0,0,0,0,0
125.83,Cu,7.7,138,1.9,CNT,12,0,0,0,12,In,1.78,144,558.3,28.9,6.4,0,773,5,161.6,3,5000,0.2,3,553,0,9.20140094,11.46788584,0.03556281,0,11.46788584,0,2.462702208,2.462702208,2.462702208,107.8165304,107.8165304,112.8338417,11.46788584,0,0,0,0,0,0,0,0,0,0,0,0,0,0,0,0,0,0,0,0,0,0,0,0,0,0,0,0,0,7.1988017,26.48493214,0.00448973,0,26.48493214,0,3.395087815,3.395087815,3.395087815,122.6256133,122.6256133,85.50944967,26.48493214
125.46,In2O3,100,144,1.78,0,0,0,0,0,0,0,0,,,,0,0,573,3,112,3,16000,1,4,573,0.7627,7.431383516,248.148913,-1.825650498,4.03E-09,12.40744565,1.00E-06,5.52743787,5.62034609,7.9877681,90,90,90,248.148913,0,0,0,0,0,0,0,0,0,0,0,0,0,0,0,0,0,0,0,0,0,0,0,0,0,0,0,0,0,0,0,0,0,0,0,0,0,0,0,0,0,0
125.36,In2O3,100,144,1.78,0,0,0,0,0,0,0,0,,,,0,0,623,3,22.8,4,32000,0.5,4,613,0.7627,7.431383516,248.148913,-1.825650498,4.03E-09,12.40744565,1.00E-06,5.52743787,5.62034609,7.9877681,90,90,90,248.148913,0,0,0,0,0,0,0,0,0,0,0,0,0,0,0,0,0,0,0,0,0,0,0,0,0,0,0,0,0,0,0,0,0,0,0,0,0,0,0,0,0,0
125,Cu,47.42,138,1.9,ZnO,81.38,0,0,0,81.38,Pd ,2.2,131,804.4,53.7,1.15,0,623,3,19.6,3,10800,0.2,4.5,523,0,9.20140094,11.46788584,0.03556281,0,11.46788584,0,2.462702208,2.462702208,2.462702208,107.8165304,107.8165304,112.8338417,11.46788584,0.4516,5.50814457,49.08434295,-1.347222578,1.63E-08,12.27108574,8.00E-07,3.205217816,3.205217816,5.516927,90,90,119.9999962,49.08434295,0,0,0,0,0,0,0,0,0,0,0,0,0,0,0,0,0,0,0,0,0,0,0,0,0,0,0,0
125,Cu,61,138,1.9,ZnO,81.38,Al2O3,101.96,0,183.34,0,0,,,,0,0,623,3,19.6,3,10800,0.2,4.5,523,0,9.20140094,11.46788584,0.03556281,0,11.46788584,0,2.462702208,2.462702208,2.462702208,107.8165304,107.8165304,112.8338417,11.46788584,0.4516,5.50814457,49.08434295,-1.347222578,1.63E-08,12.27108574,8.00E-07,3.205217816,3.205217816,5.516927,90,90,119.9999962,49.08434295,0,3.061639523,634.3399986,-3.349636855,0.001894773,10.93689653,1.2019301,22.860096,5.651388,5.662634664,60.12364367,90,90,634.3399986,0,0,0,0,0,0,0,0,0,0,0,0,0,0
124.71,Cu,17.5,138,1.9,ZnO,81.38,0,0,172.12,253.5,0,0,,,,0,0,623,4,61,3,8800,0.5,3,513,0,9.20140094,11.46788584,0.03556281,0,11.46788584,0,2.462702208,2.462702208,2.462702208,107.8165304,107.8165304,112.8338417,11.46788584,0.4516,5.50814457,49.08434295,-1.347222578,1.63E-08,12.27108574,8.00E-07,3.205217816,3.205217816,5.516927,90,90,119.9999962,49.08434295,0,0,0,0,0,0,0,0,0,0,0,0,0,0,0,0,0,0,0,0,0,0,0,0,0,0,0,0
124.53,In2O3,100,144,1.78,0,0,0,0,0,0,0,0,,,,0,0,573,3,112,3,9000,1,4,573,0.7627,7.431383516,248.148913,-1.825650498,4.03E-09,12.40744565,1.00E-06,5.52743787,5.62034609,7.9877681,90,90,90,248.148913,0,0,0,0,0,0,0,0,0,0,0,0,0,0,0,0,0,0,0,0,0,0,0,0,0,0,0,0,0,0,0,0,0,0,0,0,0,0,0,0,0,0
124.18,Cu,10.7,138,1.9,SiO2,60.08,0,0,0,60.08,0,0,,,,0,0,823,5,400.7,4,16000,0.3,3,633,0,9.20140094,11.46788584,0.03556281,0,11.46788584,0,2.462702208,2.462702208,2.462702208,107.8165304,107.8165304,112.8338417,11.46788584,0.0905,1.759911521,2018.092877,-2.710095835,0.001328578,18.68604516,2.6811936,14.12898467,14.12898467,12.41564161,73.57255001,73.57255001,59.44912845,2018.092877,0,0,0,0,0,0,0,0,0,0,0,0,0,0,0,0,0,0,0,0,0,0,0,0,0,0,0,0
124.12,In2O3,100,144,1.78,0,0,0,0,0,0,0,0,,,,0,0,573,3,112,4,9000,1,4,573,0.7627,7.431383516,248.148913,-1.825650498,4.03E-09,12.40744565,1.00E-06,5.52743787,5.62034609,7.9877681,90,90,90,248.148913,0,0,0,0,0,0,0,0,0,0,0,0,0,0,0,0,0,0,0,0,0,0,0,0,0,0,0,0,0,0,0,0,0,0,0,0,0,0,0,0,0,0
123.79,Cu,31,138,1.9,ZnO,81.38,ZrO2,123.22,0,204.6,0,0,,,,0,0,623,4,163,3,8800,0.5,3,453,0,9.20140094,11.46788584,0.03556281,0,11.46788584,0,2.462702208,2.462702208,2.462702208,107.8165304,107.8165304,112.8338417,11.46788584,0.4516,5.50814457,49.08434295,-1.347222578,1.63E-08,12.27108574,8.00E-07,3.205217816,3.205217816,5.516927,90,90,119.9999962,49.08434295,0.0373,5.602303597,703.4328614,-3.550562183,0.005684799,11.92259087,3.9988746,8.165203,8.170586139,11.16642157,98.56666411,107.0778823,89.9697413,703.4328614,0,0,0,0,0,0,0,0,0,0,0,0,0,0
122.82,Cu,7.7,138,1.9,CNT,12,0,0,0,12,In,1.78,144,558.3,28.9,6.4,0,773,5,161.6,3,7500,0.2,3,513,0,9.20140094,11.46788584,0.03556281,0,11.46788584,0,2.462702208,2.462702208,2.462702208,107.8165304,107.8165304,112.8338417,11.46788584,0,0,0,0,0,0,0,0,0,0,0,0,0,0,0,0,0,0,0,0,0,0,0,0,0,0,0,0,0,7.1988017,26.48493214,0.00448973,0,26.48493214,0,3.395087815,3.395087815,3.395087815,122.6256133,122.6256133,85.50944967,26.48493214
122.66,Cu,41,138,1.9,In2O3,277.64,0,0,0,277.64,0,0,,,,0,0,773,3,56.9,3,7500,0.2,3,553,0,9.20140094,11.46788584,0.03556281,0,11.46788584,0,2.462702208,2.462702208,2.462702208,107.8165304,107.8165304,112.8338417,11.46788584,0.7627,7.431383516,248.148913,-1.825650498,4.03E-09,12.40744565,1.00E-06,5.52743787,5.62034609,7.9877681,90,90,90,248.148913,0,0,0,0,0,0,0,0,0,0,0,0,0,0,0,0,0,0,0,0,0,0,0,0,0,0,0,0
122.37,Cu,4.5,138,1.9,ZnO,81.38,SiO2,60.08,0,141.46,Ga ,1.81,126,578.8,28.9,1.6,0,873,2,144,3,18000,0.5,2,533,0,9.20140094,11.46788584,0.03556281,0,11.46788584,0,2.462702208,2.462702208,2.462702208,107.8165304,107.8165304,112.8338417,11.46788584,0.4516,5.50814457,49.08434295,-1.347222578,1.63E-08,12.27108574,8.00E-07,3.205217816,3.205217816,5.516927,90,90,119.9999962,49.08434295,0.0905,1.759911521,2018.092877,-2.710095835,0.001328578,18.68604516,2.6811936,14.12898467,14.12898467,12.41564161,73.57255001,73.57255001,59.44912845,2018.092877,0,0,0,0,0,0,0,0,0,0,0,0,0,0
121.85,In2O3,100,144,1.78,0,0,0,0,0,0,0,0,,,,0,0,573,3,112,4,9000,1,4,573,0.7627,7.431383516,248.148913,-1.825650498,4.03E-09,12.40744565,1.00E-06,5.52743787,5.62034609,7.9877681,90,90,90,248.148913,0,0,0,0,0,0,0,0,0,0,0,0,0,0,0,0,0,0,0,0,0,0,0,0,0,0,0,0,0,0,0,0,0,0,0,0,0,0,0,0,0,0
121.5,Cu,10,138,1.9,Al2O3,101.96,ZnO,81.38,123.22,306.56,Mn ,1.55,139,717.3,0,5,0,873,6,189.7,3,4320,5,2.8,543,0,9.20140094,11.46788584,0.03556281,0,11.46788584,0,2.462702208,2.462702208,2.462702208,107.8165304,107.8165304,112.8338417,11.46788584,0,3.061639523,634.3399986,-3.349636855,0.001894773,10.93689653,1.2019301,22.860096,5.651388,5.662634664,60.12364367,90,90,634.3399986,0.4516,5.50814457,49.08434295,-1.347222578,1.63E-08,12.27108574,8.00E-07,3.205217816,3.205217816,5.516927,90,90,119.9999962,49.08434295,0,0,0,0,0,0,0,0,0,0,0,0,0,0
121.45,Cu,27,138,1.9,ZnO,81.38,Al2O3,101.96,0,183.34,0,0,,,,0,0,623,4,105,3,8800,0.5,3,473,0,9.20140094,11.46788584,0.03556281,0,11.46788584,0,2.462702208,2.462702208,2.462702208,107.8165304,107.8165304,112.8338417,11.46788584,0.4516,5.50814457,49.08434295,-1.347222578,1.63E-08,12.27108574,8.00E-07,3.205217816,3.205217816,5.516927,90,90,119.9999962,49.08434295,0,3.061639523,634.3399986,-3.349636855,0.001894773,10.93689653,1.2019301,22.860096,5.651388,5.662634664,60.12364367,90,90,634.3399986,0,0,0,0,0,0,0,0,0,0,0,0,0,0
121.43,Cu,19,138,1.9,In2O3,277.64,0,0,0,277.64,0,0,,,,0,0,773,3,71.6,3,7500,0.2,3,513,0,9.20140094,11.46788584,0.03556281,0,11.46788584,0,2.462702208,2.462702208,2.462702208,107.8165304,107.8165304,112.8338417,11.46788584,0.7627,7.431383516,248.148913,-1.825650498,4.03E-09,12.40744565,1.00E-06,5.52743787,5.62034609,7.9877681,90,90,90,248.148913,0,0,0,0,0,0,0,0,0,0,0,0,0,0,0,0,0,0,0,0,0,0,0,0,0,0,0,0
121.39,Cu,56.26,138,1.9,ZnO,81.38,ZrO2,123.22,0,204.6,Al,1.61,118,577.5,42.5,3,0,573,4,39,3,13200,2,8,473,0,9.20140094,11.46788584,0.03556281,0,11.46788584,0,2.462702208,2.462702208,2.462702208,107.8165304,107.8165304,112.8338417,11.46788584,0.4516,5.50814457,49.08434295,-1.347222578,1.63E-08,12.27108574,8.00E-07,3.205217816,3.205217816,5.516927,90,90,119.9999962,49.08434295,0.0373,5.602303597,703.4328614,-3.550562183,0.005684799,11.92259087,3.9988746,8.165203,8.170586139,11.16642157,98.56666411,107.0778823,89.9697413,703.4328614,0,2.8186669,63.58168669,0.010480728,1.57E-09,15.89542167,1.00E-07,2.82707685,2.827077198,9.18599307,90,90,119.999996,63.58168669
120.54,In2O3,100,144,1.78,0,0,0,0,0,0,0,0,,,,0,0,573,3,112,3,12000,1,4,573,0.7627,7.431383516,248.148913,-1.825650498,4.03E-09,12.40744565,1.00E-06,5.52743787,5.62034609,7.9877681,90,90,90,248.148913,0,0,0,0,0,0,0,0,0,0,0,0,0,0,0,0,0,0,0,0,0,0,0,0,0,0,0,0,0,0,0,0,0,0,0,0,0,0,0,0,0,0
120.32,Cu,37,138,1.9,ZnO,81.38,ZrO2,123.22,0,204.6,0,0,,,,0,0,633,4,36.11,3,7800,0.5,2,513,0,9.20140094,11.46788584,0.03556281,0,11.46788584,0,2.462702208,2.462702208,2.462702208,107.8165304,107.8165304,112.8338417,11.46788584,0.4516,5.50814457,49.08434295,-1.347222578,1.63E-08,12.27108574,8.00E-07,3.205217816,3.205217816,5.516927,90,90,119.9999962,49.08434295,0.0373,5.602303597,703.4328614,-3.550562183,0.005684799,11.92259087,3.9988746,8.165203,8.170586139,11.16642157,98.56666411,107.0778823,89.9697413,703.4328614,0,0,0,0,0,0,0,0,0,0,0,0,0,0
120,In2O3,6.2,144,1.78,Al2O3,101.96,0,0,0,101.96,0,0,,,,0,0,623,3,19.4,3,21600,0.5,4,623,0.7627,7.431383516,248.148913,-1.825650498,4.03E-09,12.40744565,1.00E-06,5.52743787,5.62034609,7.9877681,90,90,90,248.148913,0,3.061639523,634.3399986,-3.349636855,0.001894773,10.93689653,1.2019301,22.860096,5.651388,5.662634664,60.12364367,90,90,634.3399986,0,0,0,0,0,0,0,0,0,0,0,0,0,0,0,0,0,0,0,0,0,0,0,0,0,0,0,0
119.91,In2O3,100,144,1.78,0,0,0,0,0,0,0,0,,,,0,0,573,3,112,3,9000,1,4,573,0.7627,7.431383516,248.148913,-1.825650498,4.03E-09,12.40744565,1.00E-06,5.52743787,5.62034609,7.9877681,90,90,90,248.148913,0,0,0,0,0,0,0,0,0,0,0,0,0,0,0,0,0,0,0,0,0,0,0,0,0,0,0,0,0,0,0,0,0,0,0,0,0,0,0,0,0,0
119.9,In2O3,100,144,1.78,0,0,0,0,0,0,0,0,,,,0,0,573,3,112,3,9000,1,4,573,0.7627,7.431383516,248.148913,-1.825650498,4.03E-09,12.40744565,1.00E-06,5.52743787,5.62034609,7.9877681,90,90,90,248.148913,0,0,0,0,0,0,0,0,0,0,0,0,0,0,0,0,0,0,0,0,0,0,0,0,0,0,0,0,0,0,0,0,0,0,0,0,0,0,0,0,0,0
119.81,In2O3,99.66,144,1.78,0,0,0,0,0,0,Pt,2.28,128,870,205.3,0.34,0,723,3,87.6,3,24000,0.1,2,533,0.7627,7.431383516,248.148913,-1.825650498,4.03E-09,12.40744565,1.00E-06,5.52743787,5.62034609,7.9877681,90,90,90,248.148913,0,0,0,0,0,0,0,0,0,0,0,0,0,0,0,0,0,0,0,0,0,0,0,0,0,0,0,0,0,21.13492574,15.32745405,0,0.000329474,15.32745405,0.00505,2.788228298,2.788228876,2.78822786,59.99999996,59.9999931,60.00000911,15.32745405
119.19,Cu,41,138,1.9,In2O3,277.64,0,0,0,277.64,0,0,,,,0,0,773,3,56.9,3,7500,0.2,3,533,0,9.20140094,11.46788584,0.03556281,0,11.46788584,0,2.462702208,2.462702208,2.462702208,107.8165304,107.8165304,112.8338417,11.46788584,0.7627,7.431383516,248.148913,-1.825650498,4.03E-09,12.40744565,1.00E-06,5.52743787,5.62034609,7.9877681,90,90,90,248.148913,0,0,0,0,0,0,0,0,0,0,0,0,0,0,0,0,0,0,0,0,0,0,0,0,0,0,0,0
119,Cu,47.26,138,1.9,ZnO,81.38,0,0,0,81.38,Pd ,2.2,131,804.4,53.7,0.58,0,623,3,18.2,3,10800,0.2,4.5,503,0,9.20140094,11.46788584,0.03556281,0,11.46788584,0,2.462702208,2.462702208,2.462702208,107.8165304,107.8165304,112.8338417,11.46788584,0.4516,5.50814457,49.08434295,-1.347222578,1.63E-08,12.27108574,8.00E-07,3.205217816,3.205217816,5.516927,90,90,119.9999962,49.08434295,0,0,0,0,0,0,0,0,0,0,0,0,0,0,0,0,0,0,0,0,0,0,0,0,0,0,0,0
118.72,Cu,16.6,138,1.9,ZnO,81.38,0,0,0,81.38,Ga ,1.81,126,578.8,28.9,4.9,0,623,3,17,3,10000,0.15,3,523,0,9.20140094,11.46788584,0.03556281,0,11.46788584,0,2.462702208,2.462702208,2.462702208,107.8165304,107.8165304,112.8338417,11.46788584,0.4516,5.50814457,49.08434295,-1.347222578,1.63E-08,12.27108574,8.00E-07,3.205217816,3.205217816,5.516927,90,90,119.9999962,49.08434295,0,0,0,0,0,0,0,0,0,0,0,0,0,0,0,0,0,0,0,0,0,0,0,0,0,0,0,0
117.2,Cu,8.1,138,1.9,SBA-15,60,0,0,0,60,La ,1.1,169,538.1,48,4.2,0,973,4,470.3,3,12000,0.05,3,493,0,9.20140094,11.46788584,0.03556281,0,11.46788584,0,2.462702208,2.462702208,2.462702208,107.8165304,107.8165304,112.8338417,11.46788584,0,0,0,0,0,0,0,0,0,0,0,0,0,0,0,0,0,0,0,0,0,0,0,0,0,0,0,0,0,0,0,0,0,0,0,0,0,0,0,0,0,0
117.16,Cu,10,138,1.9,Al2O3,101.96,ZnO,81.38,123.22,306.56,Mn ,1.55,139,717.3,0,5,0,873,6,189.7,3,4320,5,2.4,543,0,9.20140094,11.46788584,0.03556281,0,11.46788584,0,2.462702208,2.462702208,2.462702208,107.8165304,107.8165304,112.8338417,11.46788584,0,3.061639523,634.3399986,-3.349636855,0.001894773,10.93689653,1.2019301,22.860096,5.651388,5.662634664,60.12364367,90,90,634.3399986,0.4516,5.50814457,49.08434295,-1.347222578,1.63E-08,12.27108574,8.00E-07,3.205217816,3.205217816,5.516927,90,90,119.9999962,49.08434295,0,0,0,0,0,0,0,0,0,0,0,0,0,0
116.36,Pd,8.15,131,2.2,CeO2,172.12,0,0,0,172.12,Zn,1.65,131,906.4,0,5,0,773,5,38,3,2400,0.5,2,503.07,0,11.72895427,60.26609479,0.015005062,0.026740467,15.0665237,1.6115435,2.76256126,2.762562078,9.11839409,90,90,119.9999778,60.26609479,0,6.779455929,455.8922747,-3.795988284,0.008774002,14.70620241,3.9999999,6.728971915,6.748655946,10.24659173,96.16579217,90.12123808,99.7133345,455.8922747,0,0,0,0,0,0,0,0,0,0,0,0,0,0,0,7.519443,43.33334257,0.007402095,0,14.44444752,0,2.618536651,2.618536651,7.471915505,79.36667029,100.6333297,120.0394772,43.33334257
116,Cu,50.25,138,1.9,ZnO,81.38,0,0,0,81.38,Pd ,2.2,131,804.4,53.7,0.35,0,623,3,24.1,3,10800,0.2,4.5,563,0,9.20140094,11.46788584,0.03556281,0,11.46788584,0,2.462702208,2.462702208,2.462702208,107.8165304,107.8165304,112.8338417,11.46788584,0.4516,5.50814457,49.08434295,-1.347222578,1.63E-08,12.27108574,8.00E-07,3.205217816,3.205217816,5.516927,90,90,119.9999962,49.08434295,0,0,0,0,0,0,0,0,0,0,0,0,0,0,0,0,0,0,0,0,0,0,0,0,0,0,0,0
115.83,In2O3,99.67,144,1.78,0,0,0,0,0,0,Ag,1.93,153,731,125.6,0.34,0,623,3,89.34,4,21000,0.2,5,523,0.7627,7.431383516,248.148913,-1.825650498,4.03E-09,12.40744565,1.00E-06,5.52743787,5.62034609,7.9877681,90,90,90,248.148913,0,0,0,0,0,0,0,0,0,0,0,0,0,0,0,0,0,0,0,0,0,0,0,0,0,0,0,0,0,10.30246671,34.77213083,0.007668675,2.88E-08,17.38606541,1.00E-06,2.92229865,2.922299632,4.70166181,90,90,120.0000125,34.77213083
115.35,Cu,35,138,1.9,ZrO2,123.22,0,0,0,123.22,0,0,,,,0,0,723,4,26.9,3,7500,0.5,3,573,0,9.20140094,11.46788584,0.03556281,0,11.46788584,0,2.462702208,2.462702208,2.462702208,107.8165304,107.8165304,112.8338417,11.46788584,0.0373,5.602303597,703.4328614,-3.550562183,0.005684799,11.92259087,3.9988746,8.165203,8.170586139,11.16642157,98.56666411,107.0778823,89.9697413,703.4328614,0,0,0,0,0,0,0,0,0,0,0,0,0,0,0,0,0,0,0,0,0,0,0,0,0,0,0,0
115.22,Cu,19.5,138,1.9,ZrO2,123.22,CeO2,172.12,0,295.34,0,0,,,,0,0,623,4,117,3,8800,0.5,3,513,0,9.20140094,11.46788584,0.03556281,0,11.46788584,0,2.462702208,2.462702208,2.462702208,107.8165304,107.8165304,112.8338417,11.46788584,0.0373,5.602303597,703.4328614,-3.550562183,0.005684799,11.92259087,3.9988746,8.165203,8.170586139,11.16642157,98.56666411,107.0778823,89.9697413,703.4328614,0,6.779455929,455.8922747,-3.795988284,0.008774002,14.70620241,3.9999999,6.728971915,6.748655946,10.24659173,96.16579217,90.12123808,99.7133345,455.8922747,0,0,0,0,0,0,0,0,0,0,0,0,0,0
114.85,Pd,11.65,131,2.2,CeO2,172.12,0,0,0,172.12,Zn,1.65,131,906.4,0,5,0,773,5,42,3,2400,0.5,2,522.98,0,11.72895427,60.26609479,0.015005062,0.026740467,15.0665237,1.6115435,2.76256126,2.762562078,9.11839409,90,90,119.9999778,60.26609479,0,6.779455929,455.8922747,-3.795988284,0.008774002,14.70620241,3.9999999,6.728971915,6.748655946,10.24659173,96.16579217,90.12123808,99.7133345,455.8922747,0,0,0,0,0,0,0,0,0,0,0,0,0,0,0,7.519443,43.33334257,0.007402095,0,14.44444752,0,2.618536651,2.618536651,7.471915505,79.36667029,100.6333297,120.0394772,43.33334257
114.77,Pd,8.15,131,2.2,CeO2,172.12,0,0,0,172.12,Zn,1.65,131,906.4,0,5,0,773,5,38,3,2400,0.5,2,492.95,0,11.72895427,60.26609479,0.015005062,0.026740467,15.0665237,1.6115435,2.76256126,2.762562078,9.11839409,90,90,119.9999778,60.26609479,0,6.779455929,455.8922747,-3.795988284,0.008774002,14.70620241,3.9999999,6.728971915,6.748655946,10.24659173,96.16579217,90.12123808,99.7133345,455.8922747,0,0,0,0,0,0,0,0,0,0,0,0,0,0,0,7.519443,43.33334257,0.007402095,0,14.44444752,0,2.618536651,2.618536651,7.471915505,79.36667029,100.6333297,120.0394772,43.33334257
114.63,Cu,35,138,1.9,ZrO2,123.22,0,0,0,123.22,0,0,,,,0,0,723,4,26.9,3,7500,0.5,3,533,0,9.20140094,11.46788584,0.03556281,0,11.46788584,0,2.462702208,2.462702208,2.462702208,107.8165304,107.8165304,112.8338417,11.46788584,0.0373,5.602303597,703.4328614,-3.550562183,0.005684799,11.92259087,3.9988746,8.165203,8.170586139,11.16642157,98.56666411,107.0778823,89.9697413,703.4328614,0,0,0,0,0,0,0,0,0,0,0,0,0,0,0,0,0,0,0,0,0,0,0,0,0,0,0,0
114.39,Pd,8,131,2.2,CeO2,172.12,0,0,0,172.12,Zn,1.65,131,906.4,0,5,0,773,5,45,3,2400,0.5,2,513,0,11.72895427,60.26609479,0.015005062,0.026740467,15.0665237,1.6115435,2.76256126,2.762562078,9.11839409,90,90,119.9999778,60.26609479,0,6.779455929,455.8922747,-3.795988284,0.008774002,14.70620241,3.9999999,6.728971915,6.748655946,10.24659173,96.16579217,90.12123808,99.7133345,455.8922747,0,0,0,0,0,0,0,0,0,0,0,0,0,0,0,7.519443,43.33334257,0.007402095,0,14.44444752,0,2.618536651,2.618536651,7.471915505,79.36667029,100.6333297,120.0394772,43.33334257
113.91,Cu,35,138,1.9,CeO2,172.12,0,0,0,172.12,0,0,,,,0,0,723,4,68.4,3,7500,0.5,3,533,0,9.20140094,11.46788584,0.03556281,0,11.46788584,0,2.462702208,2.462702208,2.462702208,107.8165304,107.8165304,112.8338417,11.46788584,0,6.779455929,455.8922747,-3.795988284,0.008774002,14.70620241,3.9999999,6.728971915,6.748655946,10.24659173,96.16579217,90.12123808,99.7133345,455.8922747,0,0,0,0,0,0,0,0,0,0,0,0,0,0,0,0,0,0,0,0,0,0,0,0,0,0,0,0
113.73,In2O3,100,144,1.78,0,0,0,0,0,0,0,0,,,,0,0,573,3,112,3,9000,1,4,623,0.7627,7.431383516,248.148913,-1.825650498,4.03E-09,12.40744565,1.00E-06,5.52743787,5.62034609,7.9877681,90,90,90,248.148913,0,0,0,0,0,0,0,0,0,0,0,0,0,0,0,0,0,0,0,0,0,0,0,0,0,0,0,0,0,0,0,0,0,0,0,0,0,0,0,0,0,0
112.71,In2O3,100,144,1.78,0,0,0,0,0,0,0,0,,,,0,0,723,3,72.9,4,21000,0.2,5,523,0.7627,7.431383516,248.148913,-1.825650498,4.03E-09,12.40744565,1.00E-06,5.52743787,5.62034609,7.9877681,90,90,90,248.148913,0,0,0,0,0,0,0,0,0,0,0,0,0,0,0,0,0,0,0,0,0,0,0,0,0,0,0,0,0,0,0,0,0,0,0,0,0,0,0,0,0,0
112.32,Cu,35,138,1.9,CeO2,172.12,0,0,0,172.12,0,0,,,,0,0,723,4,68.4,3,7500,0.5,3,513,0,9.20140094,11.46788584,0.03556281,0,11.46788584,0,2.462702208,2.462702208,2.462702208,107.8165304,107.8165304,112.8338417,11.46788584,0,6.779455929,455.8922747,-3.795988284,0.008774002,14.70620241,3.9999999,6.728971915,6.748655946,10.24659173,96.16579217,90.12123808,99.7133345,455.8922747,0,0,0,0,0,0,0,0,0,0,0,0,0,0,0,0,0,0,0,0,0,0,0,0,0,0,0,0
111.95,Cu,10,138,1.9,ZrO2,123.22,CNT,12,0,135.22,N2,3.04,75,1402.3,7,2.98,0,623,2,75.5,3,3600,0.5,3,533,0,9.20140094,11.46788584,0.03556281,0,11.46788584,0,2.462702208,2.462702208,2.462702208,107.8165304,107.8165304,112.8338417,11.46788584,0.0373,5.602303597,703.4328614,-3.550562183,0.005684799,11.92259087,3.9988746,8.165203,8.170586139,11.16642157,98.56666411,107.0778823,89.9697413,703.4328614,0,0,0,0,0,0,0,0,0,0,0,0,0,0,0,3.459456036,13.44643337,3.630317585,8.92E-08,6.723216686,1.20E-06,2.446002,2.519473577,2.519473577,119.9999889,90,90,13.44643337
111.84,Cu,16.6,138,1.9,ZnO,81.38,0,0,0,81.38,Ga ,1.81,126,578.8,28.9,4.9,0,623,3,17,3,10000,0.15,3,523,0,9.20140094,11.46788584,0.03556281,0,11.46788584,0,2.462702208,2.462702208,2.462702208,107.8165304,107.8165304,112.8338417,11.46788584,0.4516,5.50814457,49.08434295,-1.347222578,1.63E-08,12.27108574,8.00E-07,3.205217816,3.205217816,5.516927,90,90,119.9999962,49.08434295,0,0,0,0,0,0,0,0,0,0,0,0,0,0,0,0,0,0,0,0,0,0,0,0,0,0,0,0
