Repository: katherine-s37/chemistry

## Optimizing CO2 Hydrogenation to Methanol Analysis with a Structure Network and Attention-Based Aggregation in a Hybrid CatBoost Framework

### Description:
This project focuses on optimizing the prediction of methanol yield in the CO2 hydrogenation process using machine learning techniques. Given the increasing importance of carbon capture and conversion, this study leverages a hybrid CatBoost model to handle complex catalytic behaviors and multiple data sources, including reaction conditions, physical properties, and electronic/3D structural features.

File: Curated_data_expanded.csv (part 10 of 15)
],Support2,MW of Support 2 [g mol-1],MW Support 3 [g mol-1],Total MW of Support [g mol-1],Promoter 1,Electronegativity of P1,CR P1 [pm],first ionization energy P1[KJ/mol],electron affinity P1[KJ/mol],Promoter 1 loading [wt.%],Promoter 2 loading [wt.%],Calcination Temperature [K],Calcination duration [h],SBET [m2 g-1],H2/CO2 [-],GHSV [cm3 h-1 gcat-1],Catalyst amount [g],Pressure [Mpa],Temperature [K],Family_band_gap,Family_density,Family_volume,Family_formation_energy_per_atom,Family_total_magnetization_normalized_vol,Family_density_atomic,Family_total_magnetization,Family_a,Family_b,Family_c,Family_alpha,Family_beta,Family_gamma,Family_volume.1,Support1_band_gap,Support1_density,Support1_volume,Support1_formation_energy_per_atom,Support1_total_magnetization_normalized_vol,Support1_density_atomic,Support1_total_magnetization,Support1_a,Support1_b,Support1_c,Support1_alpha,Support1_beta,Support1_gamma,Support1_volume.1,Support2_band_gap,Support2_density,Support2_volume,Support2_formation_energy_per_atom,Support2_total_magnetization_normalized_vol,Support2_density_atomic,Support2_total_magnetization,Support2_a,Support2_b,Support2_c,Support2_alpha,Support2_beta,Support2_gamma,Support2_volume.1,Promoter1_band_gap,Promoter1_density,Promoter1_volume,Promoter1_formation_energy_per_atom,Promoter1_total_magnetization_normalized_vol,Promoter1_density_atomic,Promoter1_total_magnetization,Promoter1_a,Promoter1_b,Promoter1_c,Promoter1_alpha,Promoter1_beta,Promoter1_gamma,Promoter1_volume.1
53.4,Cu,18,138,1.9,Al2O3,101.96,0,0,0,101.96,0,0,,,,0,0,673,4,184,3.8,10588.24,0.17,36,503,0,9.20140094,11.46788584,0.03556281,0,11.46788584,0,2.462702208,2.462702208,2.462702208,107.8165304,107.8165304,112.8338417,11.46788584,0,3.061639523,634.3399986,-3.349636855,0.001894773,10.93689653,1.2019301,22.860096,5.651388,5.662634664,60.12364367,90,90,634.3399986,0,0,0,0,0,0,0,0,0,0,0,0,0,0,0,0,0,0,0,0,0,0,0,0,0,0,0,0
53.15,Cu,10,138,1.9,ZrO2,123.22,CNT,12,0,135.22,N2,3.04,75,1402.3,7,0.84,0,623,2,128,3,3600,0.5,3,493,0,9.20140094,11.46788584,0.03556281,0,11.46788584,0,2.462702208,2.462702208,2.462702208,107.8165304,107.8165304,112.8338417,11.46788584,0.0373,5.602303597,703.4328614,-3.550562183,0.005684799,11.92259087,3.9988746,8.165203,8.170586139,11.16642157,98.56666411,107.0778823,89.9697413,703.4328614,0,0,0,0,0,0,0,0,0,0,0,0,0,0,0,3.459456036,13.44643337,3.630317585,8.92E-08,6.723216686,1.20E-06,2.446002,2.519473577,2.519473577,119.9999889,90,90,13.44643337
53.04,Cu,56.26,138,1.9,ZnO,81.38,ZrO2,123.22,0,204.6,Mg ,1.31,130,737.7,0,3,0,573,4,12,3,13200,2,8,473,0,9.20140094,11.46788584,0.03556281,0,11.46788584,0,2.462702208,2.462702208,2.462702208,107.8165304,107.8165304,112.8338417,11.46788584,0.4516,5.50814457,49.08434295,-1.347222578,1.63E-08,12.27108574,8.00E-07,3.205217816,3.205217816,5.516927,90,90,119.9999962,49.08434295,0.0373,5.602303597,703.4328614,-3.550562183,0.005684799,11.92259087,3.9988746,8.165203,8.170586139,11.16642157,98.56666411,107.0778823,89.9697413,703.4328614,0,0,0,0,0,0,0,0,0,0,0,0,0,0
53.03,Cu,31.5,138,1.9,ZnO,81.38,0,0,101.96,183.34,0,0,,,,0,0,673,5,78.3,5,4480,1,3,503,0,9.20140094,11.46788584,0.03556281,0,11.46788584,0,2.462702208,2.462702208,2.462702208,107.8165304,107.8165304,112.8338417,11.46788584,0.4516,5.50814457,49.08434295,-1.347222578,1.63E-08,12.27108574,8.00E-07,3.205217816,3.205217816,5.516927,90,90,119.9999962,49.08434295,0,0,0,0,0,0,0,0,0,0,0,0,0,0,0,0,0,0,0,0,0,0,0,0,0,0,0,0
52.46,Cu,30,138,1.9,ZnO,81.38,TiO2,79.86,0,161.24,0,0,,,,0,0,673,4,140,3,2400,0.5,3,533,0,9.20140094,11.46788584,0.03556281,0,11.46788584,0,2.462702208,2.462702208,2.462702208,107.8165304,107.8165304,112.8338417,11.46788584,0.4516,5.50814457,49.08434295,-1.347222578,1.63E-08,12.27108574,8.00E-07,3.205217816,3.205217816,5.516927,90,90,119.9999962,49.08434295,0,5.116204652,424.9611675,-2.740159896,1.01E-06,10.11812304,0.0004312,6.705412,6.803821163,10.42604434,94.7869228,105.5817258,109.1829883,424.9611675,0,0,0,0,0,0,0,0,0,0,0,0,0,0
51.9,Cu,17.1,138,1.9,Al2O3,101.96,0,0,0,101.96,Ba ,0.89,198,502.9,13.95,5,0,673,4,166,3.8,10588.24,0.17,10,473,0,9.20140094,11.46788584,0.03556281,0,11.46788584,0,2.462702208,2.462702208,2.462702208,107.8165304,107.8165304,112.8338417,11.46788584,0,3.061639523,634.3399986,-3.349636855,0.001894773,10.93689653,1.2019301,22.860096,5.651388,5.662634664,60.12364367,90,90,634.3399986,0,0,0,0,0,0,0,0,0,0,0,0,0,0,0,0,0,0,0,0,0,0,0,0,0,0,0,0
51.89,In2O3,100,144,1.78,0,0,0,0,0,0,0,0,,,,0,0,623,3,22.8,4,16000,0.5,4,573,0.7627,7.431383516,248.148913,-1.825650498,4.03E-09,12.40744565,1.00E-06,5.52743787,5.62034609,7.9877681,90,90,90,248.148913,0,0,0,0,0,0,0,0,0,0,0,0,0,0,0,0,0,0,0,0,0,0,0,0,0,0,0,0,0,0,0,0,0,0,0,0,0,0,0,0,0,0
51.84,Cu,6,138,1.9,ZnO,81.38,0,0,0,81.38,Ga,1.81,126,578.8,28.9,1.9,0,873,2,6,3,18000,0.5,2,533,0,9.20140094,11.46788584,0.03556281,0,11.46788584,0,2.462702208,2.462702208,2.462702208,107.8165304,107.8165304,112.8338417,11.46788584,0.4516,5.50814457,49.08434295,-1.347222578,1.63E-08,12.27108574,8.00E-07,3.205217816,3.205217816,5.516927,90,90,119.9999962,49.08434295,0,0,0,0,0,0,0,0,0,0,0,0,0,0,0,6.364547046,36.38209114,0.083391995,2.75E-09,18.19104557,1.00E-07,2.778422085,3.28160879,4.210354752,90,108.6071686,90,36.38209114
51.54,Cu,34,138,1.9,ZnO,81.38,TiO2,79.86,0,161.24,0,0,,,,0,0,673,4,123,3,2400,0.5,3,533,0,9.20140094,11.46788584,0.03556281,0,11.46788584,0,2.462702208,2.462702208,2.462702208,107.8165304,107.8165304,112.8338417,11.46788584,0.4516,5.50814457,49.08434295,-1.347222578,1.63E-08,12.27108574,8.00E-07,3.205217816,3.205217816,5.516927,90,90,119.9999962,49.08434295,0,5.116204652,424.9611675,-2.740159896,1.01E-06,10.11812304,0.0004312,6.705412,6.803821163,10.42604434,94.7869228,105.5817258,109.1829883,424.9611675,0,0,0,0,0,0,0,0,0,0,0,0,0,0
51.46,Cu,10,138,1.9,ZrO2,123.22,CNT,12,0,135.22,N2,3.04,75,1402.3,7,2.98,0,623,2,75.5,3,3600,0.5,3,493,0,9.20140094,11.46788584,0.03556281,0,11.46788584,0,2.462702208,2.462702208,2.462702208,107.8165304,107.8165304,112.8338417,11.46788584,0.0373,5.602303597,703.4328614,-3.550562183,0.005684799,11.92259087,3.9988746,8.165203,8.170586139,11.16642157,98.56666411,107.0778823,89.9697413,703.4328614,0,0,0,0,0,0,0,0,0,0,0,0,0,0,0,3.459456036,13.44643337,3.630317585,8.92E-08,6.723216686,1.20E-06,2.446002,2.519473577,2.519473577,119.9999889,90,90,13.44643337
51,Cu,61,138,1.9,ZnO,81.38,0,0,0,81.38,0,0,,,,0,0,823,7,618,3,6000,0.7,5,533,0,9.20140094,11.46788584,0.03556281,0,11.46788584,0,2.462702208,2.462702208,2.462702208,107.8165304,107.8165304,112.8338417,11.46788584,0.4516,5.50814457,49.08434295,-1.347222578,1.63E-08,12.27108574,8.00E-07,3.205217816,3.205217816,5.516927,90,90,119.9999962,49.08434295,0,0,0,0,0,0,0,0,0,0,0,0,0,0,0,0,0,0,0,0,0,0,0,0,0,0,0,0
51,Cu,12.5,138,1.9,SiO2,60.08,0,0,0,60.08,0,0,,,,0,0,823,7,618,3,6000,0.7,5,533,0,9.20140094,11.46788584,0.03556281,0,11.46788584,0,2.462702208,2.462702208,2.462702208,107.8165304,107.8165304,112.8338417,11.46788584,0.0905,1.759911521,2018.092877,-2.710095835,0.001328578,18.68604516,2.6811936,14.12898467,14.12898467,12.41564161,73.57255001,73.57255001,59.44912845,2018.092877,0,0,0,0,0,0,0,0,0,0,0,0,0,0,0,0,0,0,0,0,0,0,0,0,0,0,0,0
51,Cu,11.96,138,1.9,SiO2,60.08,0,0,0,60.08,0,0,,,,0,0,823,7,618,3,6000,0.7,5,533,0,9.20140094,11.46788584,0.03556281,0,11.46788584,0,2.462702208,2.462702208,2.462702208,107.8165304,107.8165304,112.8338417,11.46788584,0.0905,1.759911521,2018.092877,-2.710095835,0.001328578,18.68604516,2.6811936,14.12898467,14.12898467,12.41564161,73.57255001,73.57255001,59.44912845,2018.092877,0,0,0,0,0,0,0,0,0,0,0,0,0,0,0,0,0,0,0,0,0,0,0,0,0,0,0,0
50.88,In2O3,100,144,1.78,0,0,0,0,0,0,0,0,,,,0,0,723,3,76.4,3,24000,0.1,2,533,0.7627,7.431383516,248.148913,-1.825650498,4.03E-09,12.40744565,1.00E-06,5.52743787,5.62034609,7.9877681,90,90,90,248.148913,0,0,0,0,0,0,0,0,0,0,0,0,0,0,0,0,0,0,0,0,0,0,0,0,0,0,0,0,0,0,0,0,0,0,0,0,0,0,0,0,0,0
50.58,Cu,45.5507,138,1.9,ZnO,81.38,ZrO2,123.22,0,204.6,Pr,1.13,185,527,50,5.3,0,673,5,74.1,3,2240,1,3,523,0,9.20140094,11.46788584,0.03556281,0,11.46788584,0,2.462702208,2.462702208,2.462702208,107.8165304,107.8165304,112.8338417,11.46788584,0.4516,5.50814457,49.08434295,-1.347222578,1.63E-08,12.27108574,8.00E-07,3.205217816,3.205217816,5.516927,90,90,119.9999962,49.08434295,0.0373,5.602303597,703.4328614,-3.550562183,0.005684799,11.92259087,3.9988746,8.165203,8.170586139,11.16642157,98.56666411,107.0778823,89.9697413,703.4328614,0,6.332258555,73.90180156,0.046940603,1.35E-09,36.95090078,1.00E-07,3.810307562,3.810307562,5.94572154,90,90,121.1172398,73.90180156
50.47,Cu,39,138,1.9,ZnO,81.38,TiO2,79.86,0,161.24,0,0,,,,0,0,673,4,69,3,2400,0.5,3,533,0,9.20140094,11.46788584,0.03556281,0,11.46788584,0,2.462702208,2.462702208,2.462702208,107.8165304,107.8165304,112.8338417,11.46788584,0.4516,5.50814457,49.08434295,-1.347222578,1.63E-08,12.27108574,8.00E-07,3.205217816,3.205217816,5.516927,90,90,119.9999962,49.08434295,0,5.116204652,424.9611675,-2.740159896,1.01E-06,10.11812304,0.0004312,6.705412,6.803821163,10.42604434,94.7869228,105.5817258,109.1829883,424.9611675,0,0,0,0,0,0,0,0,0,0,0,0,0,0
50.41,Cu,44,138,1.9,ZnO,81.38,0,0,0,81.38,0,0,,,,0,0,673,4,30,3,2400,0.5,3,533,0,9.20140094,11.46788584,0.03556281,0,11.46788584,0,2.462702208,2.462702208,2.462702208,107.8165304,107.8165304,112.8338417,11.46788584,0.4516,5.50814457,49.08434295,-1.347222578,1.63E-08,12.27108574,8.00E-07,3.205217816,3.205217816,5.516927,90,90,119.9999962,49.08434295,0,0,0,0,0,0,0,0,0,0,0,0,0,0,0,0,0,0,0,0,0,0,0,0,0,0,0,0
50.37,Cu,43.84,138,1.9,ZnO,81.38,0,0,0,81.38,0,0,,,,0,0,673,4,26.3,3,2399.79,0.5,3,513,0,9.20140094,11.46788584,0.03556281,0,11.46788584,0,2.462702208,2.462702208,2.462702208,107.8165304,107.8165304,112.8338417,11.46788584,0.4516,5.50814457,49.08434295,-1.347222578,1.63E-08,12.27108574,8.00E-07,3.205217816,3.205217816,5.516927,90,90,119.9999962,49.08434295,0,0,0,0,0,0,0,0,0,0,0,0,0,0,0,0,0,0,0,0,0,0,0,0,0,0,0,0
50.25,Cu,39,138,1.9,ZnO,81.38,TiO2,79.86,0,161.24,0,0,,,,0,0,673,4,69,3,2400,0.5,3,473,0,9.20140094,11.46788584,0.03556281,0,11.46788584,0,2.462702208,2.462702208,2.462702208,107.8165304,107.8165304,112.8338417,11.46788584,0.4516,5.50814457,49.08434295,-1.347222578,1.63E-08,12.27108574,8.00E-07,3.205217816,3.205217816,5.516927,90,90,119.9999962,49.08434295,0,5.116204652,424.9611675,-2.740159896,1.01E-06,10.11812304,0.0004312,6.705412,6.803821163,10.42604434,94.7869228,105.5817258,109.1829883,424.9611675,0,0,0,0,0,0,0,0,0,0,0,0,0,0
50.14,In2O3,20,144,1.78,ZrO2,123.22,0,0,0,123.22,0,0,,,,0,0,900,2,91,3,9000,0.5,2,633,0.7627,7.431383516,248.148913,-1.825650498,4.03E-09,12.40744565,1.00E-06,5.52743787,5.62034609,7.9877681,90,90,90,248.148913,0.0373,5.602303597,703.4328614,-3.550562183,0.005684799,11.92259087,3.9988746,8.165203,8.170586139,11.16642157,98.56666411,107.0778823,89.9697413,703.4328614,0,0,0,0,0,0,0,0,0,0,0,0,0,0,0,0,0,0,0,0,0,0,0,0,0,0,0,0
50,Cu,23.61,138,1.9,ZnO,81.38,Al2O3,101.96,0,183.34,0,0,,,,0,0,623,4,90,3,1500,0.7,4,513,0,9.20140094,11.46788584,0.03556281,0,11.46788584,0,2.462702208,2.462702208,2.462702208,107.8165304,107.8165304,112.8338417,11.46788584,0.4516,5.50814457,49.08434295,-1.347222578,1.63E-08,12.27108574,8.00E-07,3.205217816,3.205217816,5.516927,90,90,119.9999962,49.08434295,0,3.061639523,634.3399986,-3.349636855,0.001894773,10.93689653,1.2019301,22.860096,5.651388,5.662634664,60.12364367,90,90,634.3399986,0,0,0,0,0,0,0,0,0,0,0,0,0,0
50,Cu,12.5,138,1.9,ZnO,81.38,SiO2,60.08,0,141.46,0,0,,,,0,0,623,4,90,3,1500,0.7,4,513,0,9.20140094,11.46788584,0.03556281,0,11.46788584,0,2.462702208,2.462702208,2.462702208,107.8165304,107.8165304,112.8338417,11.46788584,0.4516,5.50814457,49.08434295,-1.347222578,1.63E-08,12.27108574,8.00E-07,3.205217816,3.205217816,5.516927,90,90,119.9999962,49.08434295,0.0905,1.759911521,2018.092877,-2.710095835,0.001328578,18.68604516,2.6811936,14.12898467,14.12898467,12.41564161,73.57255001,73.57255001,59.44912845,2018.092877,0,0,0,0,0,0,0,0,0,0,0,0,0,0
50,Cu,46.57,138,1.9,ZnO,81.38,0,0,0,81.38,Pd ,2.2,131,804.4,53.7,2.11,0,623,4,90,3,1500,0.7,4,513,0,9.20140094,11.46788584,0.03556281,0,11.46788584,0,2.462702208,2.462702208,2.462702208,107.8165304,107.8165304,112.8338417,11.46788584,0.4516,5.50814457,49.08434295,-1.347222578,1.63E-08,12.27108574,8.00E-07,3.205217816,3.205217816,5.516927,90,90,119.9999962,49.08434295,0,0,0,0,0,0,0,0,0,0,0,0,0,0,0,0,0,0,0,0,0,0,0,0,0,0,0,0
50,In2O3,7.5,144,1.78,ZrO2,123.22,0,0,0,123.22,0,0,,,,0,0,773,3,177,4,24000,0.1,5,553,0.7627,7.431383516,248.148913,-1.825650498,4.03E-09,12.40744565,1.00E-06,5.52743787,5.62034609,7.9877681,90,90,90,248.148913,0.0373,5.602303597,703.4328614,-3.550562183,0.005684799,11.92259087,3.9988746,8.165203,8.170586139,11.16642157,98.56666411,107.0778823,89.9697413,703.4328614,0,0,0,0,0,0,0,0,0,0,0,0,0,0,0,0,0,0,0,0,0,0,0,0,0,0,0,0
49.92,Cu,44,138,1.9,ZnO,81.38,0,0,0,81.38,0,0,,,,0,0,673,4,30,3,2400,0.5,3,493,0,9.20140094,11.46788584,0.03556281,0,11.46788584,0,2.462702208,2.462702208,2.462702208,107.8165304,107.8165304,112.8338417,11.46788584,0.4516,5.50814457,49.08434295,-1.347222578,1.63E-08,12.27108574,8.00E-07,3.205217816,3.205217816,5.516927,90,90,119.9999962,49.08434295,0,0,0,0,0,0,0,0,0,0,0,0,0,0,0,0,0,0,0,0,0,0,0,0,0,0,0,0
49.82,Pd,18.1,131,2.2,ZnO,81.38,0,0,0,81.38,0,0,,,,0,0,773,3,7.1,9,7500,0.5,0.1,523,0,11.72895427,60.26609479,0.015005062,0.026740467,15.0665237,1.6115435,2.76256126,2.762562078,9.11839409,90,90,119.9999778,60.26609479,0.4516,5.50814457,49.08434295,-1.347222578,1.63E-08,12.27108574,8.00E-07,3.205217816,3.205217816,5.516927,90,90,119.9999962,49.08434295,0,0,0,0,0,0,0,0,0,0,0,0,0,0,0,0,0,0,0,0,0,0,0,0,0,0,0,0
49.59,Cu,37,138,1.9,ZnO,81.38,ZrO2,123.22,0,204.6,0,0,,,,0,0,623,3,17.8,3,1800,0.5,3,533,0,9.20140094,11.46788584,0.03556281,0,11.46788584,0,2.462702208,2.462702208,2.462702208,107.8165304,107.8165304,112.8338417,11.46788584,0.4516,5.50814457,49.08434295,-1.347222578,1.63E-08,12.27108574,8.00E-07,3.205217816,3.205217816,5.516927,90,90,119.9999962,49.08434295,0.0373,5.602303597,703.4328614,-3.550562183,0.005684799,11.92259087,3.9988746,8.165203,8.170586139,11.16642157,98.56666411,107.0778823,89.9697413,703.4328614,0,0,0,0,0,0,0,0,0,0,0,0,0,0
49.54,Cu,8.6,138,1.9,TiO2,79.86,0,0,0,79.86,Pd,2.2,131,804.4,53.7,4.9,0,723,5,13,3,3600,0.2,4.1,523,0,9.20140094,11.46788584,0.03556281,0,11.46788584,0,2.462702208,2.462702208,2.462702208,107.8165304,107.8165304,112.8338417,11.46788584,0,5.116204652,424.9611675,-2.740159896,1.01E-06,10.11812304,0.0004312,6.705412,6.803821163,10.42604434,94.7869228,105.5817258,109.1829883,424.9611675,0,0,0,0,0,0,0,0,0,0,0,0,0,0,0,11.72895427,60.26609479,0.015005062,0.026740467,15.0665237,1.6115435,2.76256126,2.762562078,9.11839409,90,90,119.9999778,60.26609479
49.4,Cu,12.8,138,1.9,ZrO2,123.22,CNT,12,0,135.22,0,0,,,,0,0,623,2,154,3,3600,0.5,3,513,0,9.20140094,11.46788584,0.03556281,0,11.46788584,0,2.462702208,2.462702208,2.462702208,107.8165304,107.8165304,112.8338417,11.46788584,0.0373,5.602303597,703.4328614,-3.550562183,0.005684799,11.92259087,3.9988746,8.165203,8.170586139,11.16642157,98.56666411,107.0778823,89.9697413,703.4328614,0,0,0,0,0,0,0,0,0,0,0,0,0,0,0,0,0,0,0,0,0,0,0,0,0,0,0,0
49.33,Cu,34,138,1.9,ZnO,81.38,TiO2,79.86,0,161.24,0,0,,,,0,0,673,4,123,3,2400,0.5,3,473,0,9.20140094,11.46788584,0.03556281,0,11.46788584,0,2.462702208,2.462702208,2.462702208,107.8165304,107.8165304,112.8338417,11.46788584,0.4516,5.50814457,49.08434295,-1.347222578,1.63E-08,12.27108574,8.00E-07,3.205217816,3.205217816,5.516927,90,90,119.9999962,49.08434295,0,5.116204652,424.9611675,-2.740159896,1.01E-06,10.11812304,0.0004312,6.705412,6.803821163,10.42604434,94.7869228,105.5817258,109.1829883,424.9611675,0,0,0,0,0,0,0,0,0,0,0,0,0,0
49.22,Cu,17.5,138,1.9,ZnO,81.38,0,0,172.12,253.5,0,0,,,,0,0,623,4,61,3,8800,0.5,3,473,0,9.20140094,11.46788584,0.03556281,0,11.46788584,0,2.462702208,2.462702208,2.462702208,107.8165304,107.8165304,112.8338417,11.46788584,0.4516,5.50814457,49.08434295,-1.347222578,1.63E-08,12.27108574,8.00E-07,3.205217816,3.205217816,5.516927,90,90,119.9999962,49.08434295,0,0,0,0,0,0,0,0,0,0,0,0,0,0,0,0,0,0,0,0,0,0,0,0,0,0,0,0
48.96,Cu,16.2,138,1.9,ZnO,81.38,0,0,0,81.38,Ga ,1.81,126,578.8,28.9,4.6,0,623,3,10,3,10000,0.15,3,523,0,9.20140094,11.46788584,0.03556281,0,11.46788584,0,2.462702208,2.462702208,2.462702208,107.8165304,107.8165304,112.8338417,11.46788584,0.4516,5.50814457,49.08434295,-1.347222578,1.63E-08,12.27108574,8.00E-07,3.205217816,3.205217816,5.516927,90,90,119.9999962,49.08434295,0,0,0,0,0,0,0,0,0,0,0,0,0,0,0,0,0,0,0,0,0,0,0,0,0,0,0,0
48.61,Cu,44.935,138,1.9,ZnO,81.38,ZrO2,123.22,0,204.6,Nd,1.14,185,533.1,50,5,0,673,5,67.4,3,2240,1,3,523,0,9.20140094,11.46788584,0.03556281,0,11.46788584,0,2.462702208,2.462702208,2.462702208,107.8165304,107.8165304,112.8338417,11.46788584,0.4516,5.50814457,49.08434295,-1.347222578,1.63E-08,12.27108574,8.00E-07,3.205217816,3.205217816,5.516927,90,90,119.9999962,49.08434295,0.0373,5.602303597,703.4328614,-3.550562183,0.005684799,11.92259087,3.9988746,8.165203,8.170586139,11.16642157,98.56666411,107.0778823,89.9697413,703.4328614,0,6.754398467,141.8450375,0,8.42E-07,35.46125939,0.0001195,3.71007463,3.710072881,11.89921547,90,90,119.9999773,141.8450375
48.55,Cu,10,138,1.9,Al2O3,101.96,ZnO,81.38,123.22,306.56,Mn ,1.55,139,717.3,0,5,0,873,6,189.7,3,4320,5,2,563,0,9.20140094,11.46788584,0.03556281,0,11.46788584,0,2.462702208,2.462702208,2.462702208,107.8165304,107.8165304,112.8338417,11.46788584,0,3.061639523,634.3399986,-3.349636855,0.001894773,10.93689653,1.2019301,22.860096,5.651388,5.662634664,60.12364367,90,90,634.3399986,0.4516,5.50814457,49.08434295,-1.347222578,1.63E-08,12.27108574,8.00E-07,3.205217816,3.205217816,5.516927,90,90,119.9999962,49.08434295,0,0,0,0,0,0,0,0,0,0,0,0,0,0
48.1,In2O3,89.2,144,1.78,0,0,0,0,0,0,Ir,2.2,137,880,151,10.8,0,723,3,68,4,21000,0.2,5,473,0.7627,7.431383516,248.148913,-1.825650498,4.03E-09,12.40744565,1.00E-06,5.52743787,5.62034609,7.9877681,90,90,90,248.148913,0,0,0,0,0,0,0,0,0,0,0,0,0,0,0,0,0,0,0,0,0,0,0,0,0,0,0,0,0,22.30435361,14.31038278,0,1.19E-07,14.31038278,1.70E-06,2.725140087,2.725138988,2.72513948,59.99999403,60.00000737,60.00000566,14.31038278
48.08,Cu,33.5,138,1.9,ZnO,81.38,ZrO2,123.22,79.86,284.46,0,0,,,,0,0,673,4,38.7,3,2399.79,0.5,3,533,0,9.20140094,11.46788584,0.03556281,0,11.46788584,0,2.462702208,2.462702208,2.462702208,107.8165304,107.8165304,112.8338417,11.46788584,0.4516,5.50814457,49.08434295,-1.347222578,1.63E-08,12.27108574,8.00E-07,3.205217816,3.205217816,5.516927,90,90,119.9999962,49.08434295,0.0373,5.602303597,703.4328614,-3.550562183,0.005684799,11.92259087,3.9988746,8.165203,8.170586139,11.16642157,98.56666411,107.0778823,89.9697413,703.4328614,0,0,0,0,0,0,0,0,0,0,0,0,0,0
48.07,Cu,10,138,1.9,Al2O3,101.96,ZnO,81.38,123.22,306.56,Mn ,1.55,139,717.3,0,5,0,873,6,189.7,3,2880,5,2,523,0,9.20140094,11.46788584,0.03556281,0,11.46788584,0,2.462702208,2.462702208,2.462702208,107.8165304,107.8165304,112.8338417,11.46788584,0,3.061639523,634.3399986,-3.349636855,0.001894773,10.93689653,1.2019301,22.860096,5.651388,5.662634664,60.12364367,90,90,634.3399986,0.4516,5.50814457,49.08434295,-1.347222578,1.63E-08,12.27108574,8.00E-07,3.205217816,3.205217816,5.516927,90,90,119.9999962,49.08434295,0,0,0,0,0,0,0,0,0,0,0,0,0,0
47.16,Cu,35.4,138,1.9,ZnO,81.38,TiO2,79.86,0,161.24,0,0,,,,0,0,673,4,37.3,3,2399.79,0.5,3,493,0,9.20140094,11.46788584,0.03556281,0,11.46788584,0,2.462702208,2.462702208,2.462702208,107.8165304,107.8165304,112.8338417,11.46788584,0.4516,5.50814457,49.08434295,-1.347222578,1.63E-08,12.27108574,8.00E-07,3.205217816,3.205217816,5.516927,90,90,119.9999962,49.08434295,0,5.116204652,424.9611675,-2.740159896,1.01E-06,10.11812304,0.0004312,6.705412,6.803821163,10.42604434,94.7869228,105.5817258,109.1829883,424.9611675,0,0,0,0,0,0,0,0,0,0,0,0,0,0
46.9,Cu,12.5,138,1.9,SiO2,60.08,0,0,0,60.08,0,0,,,,0,0,823,7,618,3,6000,0.7,5,543,0,9.20140094,11.46788584,0.03556281,0,11.46788584,0,2.462702208,2.462702208,2.462702208,107.8165304,107.8165304,112.8338417,11.46788584,0.0905,1.759911521,2018.092877,-2.710095835,0.001328578,18.68604516,2.6811936,14.12898467,14.12898467,12.41564161,73.57255001,73.57255001,59.44912845,2018.092877,0,0,0,0,0,0,0,0,0,0,0,0,0,0,0,0,0,0,0,0,0,0,0,0,0,0,0,0
46.9,Cu,11.96,138,1.9,SiO2,60.08,0,0,0,60.08,0,0,,,,0,0,823,7,618,3,6000,0.7,5,543,0,9.20140094,11.46788584,0.03556281,0,11.46788584,0,2.462702208,2.462702208,2.462702208,107.8165304,107.8165304,112.8338417,11.46788584,0.0905,1.759911521,2018.092877,-2.710095835,0.001328578,18.68604516,2.6811936,14.12898467,14.12898467,12.41564161,73.57255001,73.57255001,59.44912845,2018.092877,0,0,0,0,0,0,0,0,0,0,0,0,0,0,0,0,0,0,0,0,0,0,0,0,0,0,0,0
46.86,Cu,19.5,138,1.9,ZrO2,123.22,CeO2,172.12,0,295.34,0,0,,,,0,0,623,4,117,3,8800,0.5,3,473,0,9.20140094,11.46788584,0.03556281,0,11.46788584,0,2.462702208,2.462702208,2.462702208,107.8165304,107.8165304,112.8338417,11.46788584,0.0373,5.602303597,703.4328614,-3.550562183,0.005684799,11.92259087,3.9988746,8.165203,8.170586139,11.16642157,98.56666411,107.0778823,89.9697413,703.4328614,0,6.779455929,455.8922747,-3.795988284,0.008774002,14.70620241,3.9999999,6.728971915,6.748655946,10.24659173,96.16579217,90.12123808,99.7133345,455.8922747,0,0,0,0,0,0,0,0,0,0,0,0,0,0
46.8,Cu,31.5,138,1.9,ZnO,81.38,Al2O3,101.96,0,183.34,0,0,,,,0,0,623,4,93,3,1500,0.7,4,493,0,9.20140094,11.46788584,0.03556281,0,11.46788584,0,2.462702208,2.462702208,2.462702208,107.8165304,107.8165304,112.8338417,11.46788584,0.4516,5.50814457,49.08434295,-1.347222578,1.63E-08,12.27108574,8.00E-07,3.205217816,3.205217816,5.516927,90,90,119.9999962,49.08434295,0,3.061639523,634.3399986,-3.349636855,0.001894773,10.93689653,1.2019301,22.860096,5.651388,5.662634664,60.12364367,90,90,634.3399986,0,0,0,0,0,0,0,0,0,0,0,0,0,0
46.43,Cu,30.3,138,1.9,ZnO,81.38,ZrO2,123.22,0,204.6,0,0,,,,0,0,673,4,39.1,3,2399.79,0.5,3,533,0,9.20140094,11.46788584,0.03556281,0,11.46788584,0,2.462702208,2.462702208,2.462702208,107.8165304,107.8165304,112.8338417,11.46788584,0.4516,5.50814457,49.08434295,-1.347222578,1.63E-08,12.27108574,8.00E-07,3.205217816,3.205217816,5.516927,90,90,119.9999962,49.08434295,0.0373,5.602303597,703.4328614,-3.550562183,0.005684799,11.92259087,3.9988746,8.165203,8.170586139,11.16642157,98.56666411,107.0778823,89.9697413,703.4328614,0,0,0,0,0,0,0,0,0,0,0,0,0,0
46.21,In2O3,20,144,1.78,ZrO2,123.22,0,0,0,123.22,0,0,,,,0,0,800,2,110,3,9000,0.5,2,633,0.7627,7.431383516,248.148913,-1.825650498,4.03E-09,12.40744565,1.00E-06,5.52743787,5.62034609,7.9877681,90,90,90,248.148913,0.0373,5.602303597,703.4328614,-3.550562183,0.005684799,11.92259087,3.9988746,8.165203,8.170586139,11.16642157,98.56666411,107.0778823,89.9697413,703.4328614,0,0,0,0,0,0,0,0,0,0,0,0,0,0,0,0,0,0,0,0,0,0,0,0,0,0,0,0
46.18,Cu,14.2,138,1.9,ZnO,81.38,0,0,0,81.38,Ga ,1.81,126,578.8,28.9,4.2,0,623,3,10,3,10000,0.15,3,543,0,9.20140094,11.46788584,0.03556281,0,11.46788584,0,2.462702208,2.462702208,2.462702208,107.8165304,107.8165304,112.8338417,11.46788584,0.4516,5.50814457,49.08434295,-1.347222578,1.63E-08,12.27108574,8.00E-07,3.205217816,3.205217816,5.516927,90,90,119.9999962,49.08434295,0,0,0,0,0,0,0,0,0,0,0,0,0,0,0,0,0,0,0,0,0,0,0,0,0,0,0,0
45.28,Cu,6,138,1.9,ZnO,81.38,0,0,0,81.38,Ga,1.81,126,578.8,28.9,1.9,0,873,2,6,3,18000,0.5,2,523,0,9.20140094,11.46788584,0.03556281,0,11.46788584,0,2.462702208,2.462702208,2.462702208,107.8165304,107.8165304,112.8338417,11.46788584,0.4516,5.50814457,49.08434295,-1.347222578,1.63E-08,12.27108574,8.00E-07,3.205217816,3.205217816,5.516927,90,90,119.9999962,49.08434295,0,0,0,0,0,0,0,0,0,0,0,0,0,0,0,6.364547046,36.38209114,0.083391995,2.75E-09,18.19104557,1.00E-07,2.778422085,3.28160879,4.210354752,90,108.6071686,90,36.38209114
45.15,Cu,37,138,1.9,ZnO,81.38,ZrO2,123.22,0,204.6,0,0,,,,0,0,623,3,10.5,3,1800,0.5,3,513,0,9.20140094,11.46788584,0.03556281,0,11.46788584,0,2.462702208,2.462702208,2.462702208,107.8165304,107.8165304,112.8338417,11.46788584,0.4516,5.50814457,49.08434295,-1.347222578,1.63E-08,12.27108574,8.00E-07,3.205217816,3.205217816,5.516927,90,90,119.9999962,49.08434295,0.0373,5.602303597,703.4328614,-3.550562183,0.005684799,11.92259087,3.9988746,8.165203,8.170586139,11.16642157,98.56666411,107.0778823,89.9697413,703.4328614,0,0,0,0,0,0,0,0,0,0,0,0,0,0
44.99,Cu,35.4,138,1.9,ZnO,81.38,TiO2,79.86,0,161.24,0,0,,,,0,0,673,4,37.3,3,2399.79,0.5,3,533,0,9.20140094,11.46788584,0.03556281,0,11.46788584,0,2.462702208,2.462702208,2.462702208,107.8165304,107.8165304,112.8338417,11.46788584,0.4516,5.50814457,49.08434295,-1.347222578,1.63E-08,12.27108574,8.00E-07,3.205217816,3.205217816,5.516927,90,90,119.9999962,49.08434295,0,5.116204652,424.9611675,-2.740159896,1.01E-06,10.11812304,0.0004312,6.705412,6.803821163,10.42604434,94.7869228,105.5817258,109.1829883,424.9611675,0,0,0,0,0,0,0,0,0,0,0,0,0,0
44.6,In2O3,7.1,144,1.78,SiO2,60.08,0,0,0,60.08,Ni,1.91,121,737.1,112,2,1,673,4,259,3,12000,0.1,0.1,563,0.7627,7.431383516,248.148913,-1.825650498,4.03E-09,12.40744565,1.00E-06,5.52743787,5.62034609,7.9877681,90,90,90,248.148913,0.0905,1.759911521,2018.092877,-2.710095835,0.001328578,18.68604516,2.6811936,14.12898467,14.12898467,12.41564161,73.57255001,73.57255001,59.44912845,2018.092877,0,0,0,0,0,0,0,0,0,0,0,0,0,0,0,9.196826321,10.5974257,0.11925923,0.062056996,10.5974257,0.6576444,2.396665497,2.396665497,2.396665497,109.4712206,109.4712206,109.4712206,10.5974257
44.1,In2O3,9,144,1.78,ZrO2,123.22,0,0,0,123.22,0,0,,,,0,0,623,3,38,3,6000,0.2,0.1,543,0.7627,7.431383516,248.148913,-1.825650498,4.03E-09,12.40744565,1.00E-06,5.52743787,5.62034609,7.9877681,90,90,90,248.148913,0.0373,5.602303597,703.4328614,-3.550562183,0.005684799,11.92259087,3.9988746,8.165203,8.170586139,11.16642157,98.56666411,107.0778823,89.9697413,703.4328614,0,0,0,0,0,0,0,0,0,0,0,0,0,0,0,0,0,0,0,0,0,0,0,0,0,0,0,0
43.78,Cu,8.6,138,1.9,TiO2,79.86,0,0,0,79.86,Pd,2.2,131,804.4,53.7,4.9,0,723,5,65,3,3600,0.2,4.1,523,0,9.20140094,11.46788584,0.03556281,0,11.46788584,0,2.462702208,2.462702208,2.462702208,107.8165304,107.8165304,112.8338417,11.46788584,0,5.116204652,424.9611675,-2.740159896,1.01E-06,10.11812304,0.0004312,6.705412,6.803821163,10.42604434,94.7869228,105.5817258,109.1829883,424.9611675,0,0,0,0,0,0,0,0,0,0,0,0,0,0,0,11.72895427,60.26609479,0.015005062,0.026740467,15.0665237,1.6115435,2.76256126,2.762562078,9.11839409,90,90,119.9999778,60.26609479
43.7,Cu,45.5507,138,1.9,ZnO,81.38,ZrO2,123.22,0,204.6,Pr,1.13,185,527,50,5.3,0,673,5,74.1,3,2240,1,3,483,0,9.20140094,11.46788584,0.03556281,0,11.46788584,0,2.462702208,2.462702208,2.462702208,107.8165304,107.8165304,112.8338417,11.46788584,0.4516,5.50814457,49.08434295,-1.347222578,1.63E-08,12.27108574,8.00E-07,3.205217816,3.205217816,5.516927,90,90,119.9999962,49.08434295,0.0373,5.602303597,703.4328614,-3.550562183,0.005684799,11.92259087,3.9988746,8.165203,8.170586139,11.16642157,98.56666411,107.0778823,89.9697413,703.4328614,0,6.332258555,73.90180156,0.046940603,1.35E-09,36.95090078,1.00E-07,3.810307562,3.810307562,5.94572154,90,90,121.1172398,73.90180156
43.53,Cu,44.935,138,1.9,ZnO,81.38,ZrO2,123.22,0,204.6,Nd,1.14,185,533.1,50,5,0,673,5,67.4,3,2240,1,3,483,0,9.20140094,11.46788584,0.03556281,0,11.46788584,0,2.462702208,2.462702208,2.462702208,107.8165304,107.8165304,112.8338417,11.46788584,0.4516,5.50814457,49.08434295,-1.347222578,1.63E-08,12.27108574,8.00E-07,3.205217816,3.205217816,5.516927,90,90,119.9999962,49.08434295,0.0373,5.602303597,703.4328614,-3.550562183,0.005684799,11.92259087,3.9988746,8.165203,8.170586139,11.16642157,98.56666411,107.0778823,89.9697413,703.4328614,0,6.754398467,141.8450375,0,8.42E-07,35.46125939,0.0001195,3.71007463,3.710072881,11.89921547,90,90,119.9999773,141.8450375
43.5,Cu,18,138,1.9,Al2O3,101.96,0,0,0,101.96,0,0,,,,0,0,673,4,184,3.8,10588.24,0.17,10,503,0,9.20140094,11.46788584,0.03556281,0,11.46788584,0,2.462702208,2.462702208,2.462702208,107.8165304,107.8165304,112.8338417,11.46788584,0,3.061639523,634.3399986,-3.349636855,0.001894773,10.93689653,1.2019301,22.860096,5.651388,5.662634664,60.12364367,90,90,634.3399986,0,0,0,0,0,0,0,0,0,0,0,0,0,0,0,0,0,0,0,0,0,0,0,0,0,0,0,0
43.42,Pd,5,131,2.2,ZnO,81.38,Al2O3,101.96,0,183.34,0,0,,,,0,0,623,3,43.4,3,3600,0.5,3,473,0,11.72895427,60.26609479,0.015005062,0.026740467,15.0665237,1.6115435,2.76256126,2.762562078,9.11839409,90,90,119.9999778,60.26609479,0.4516,5.50814457,49.08434295,-1.347222578,1.63E-08,12.27108574,8.00E-07,3.205217816,3.205217816,5.516927,90,90,119.9999962,49.08434295,0,3.061639523,634.3399986,-3.349636855,0.001894773,10.93689653,1.2019301,22.860096,5.651388,5.662634664,60.12364367,90,90,634.3399986,0,0,0,0,0,0,0,0,0,0,0,0,0,0
43.41,In2O3,97.5,144,1.78,0,0,0,0,0,0,Pt,2.28,128,870,205.3,2.5,0,723,3,64.5,3,24000,0.1,2,493,0.7627,7.431383516,248.148913,-1.825650498,4.03E-09,12.40744565,1.00E-06,5.52743787,5.62034609,7.9877681,90,90,90,248.148913,0,0,0,0,0,0,0,0,0,0,0,0,0,0,0,0,0,0,0,0,0,0,0,0,0,0,0,0,0,21.13492574,15.32745405,0,0.000329474,15.32745405,0.00505,2.788228298,2.788228876,2.78822786,59.99999996,59.9999931,60.00000911,15.32745405
43.39,Cu,43.84,138,1.9,ZnO,81.38,0,0,0,81.38,0,0,,,,0,0,673,4,26.3,3,2399.79,0.5,3,493,0,9.20140094,11.46788584,0.03556281,0,11.46788584,0,2.462702208,2.462702208,2.462702208,107.8165304,107.8165304,112.8338417,11.46788584,0.4516,5.50814457,49.08434295,-1.347222578,1.63E-08,12.27108574,8.00E-07,3.205217816,3.205217816,5.516927,90,90,119.9999962,49.08434295,0,0,0,0,0,0,0,0,0,0,0,0,0,0,0,0,0,0,0,0,0,0,0,0,0,0,0,0
43.09,In2O3,98.93,144,1.78,0,0,0,0,0,0,Rh,2.28,135,719.7,109.7,1.07,0,723,3,84.6,4,21000,0.2,5,473,0.7627,7.431383516,248.148913,-1.825650498,4.03E-09,12.40744565,1.00E-06,5.52743787,5.62034609,7.9877681,90,90,90,248.148913,0,0,0,0,0,0,0,0,0,0,0,0,0,0,0,0,0,0,0,0,0,0,0,0,0,0,0,0,0,12.38117575,55.20593725,0.021952465,5.05E-05,13.80148431,0.0027886,2.69174487,2.691744377,8.79807013,90,90,119.9999936,55.20593725
43.04,Cu,31,138,1.9,ZnO,81.38,ZrO2,123.22,0,204.6,0,0,,,,0,0,623,4,163,3,8800,0.5,1,453,0,9.20140094,11.46788584,0.03556281,0,11.46788584,0,2.462702208,2.462702208,2.462702208,107.8165304,107.8165304,112.8338417,11.46788584,0.4516,5.50814457,49.08434295,-1.347222578,1.63E-08,12.27108574,8.00E-07,3.205217816,3.205217816,5.516927,90,90,119.9999962,49.08434295,0.0373,5.602303597,703.4328614,-3.550562183,0.005684799,11.92259087,3.9988746,8.165203,8.170586139,11.16642157,98.56666411,107.0778823,89.9697413,703.4328614,0,0,0,0,0,0,0,0,0,0,0,0,0,0
42.99,Cu,30,138,1.9,ZnO,81.38,TiO2,79.86,0,161.24,0,0,,,,0,0,673,4,140,3,2400,0.5,3,473,0,9.20140094,11.46788584,0.03556281,0,11.46788584,0,2.462702208,2.462702208,2.462702208,107.8165304,107.8165304,112.8338417,11.46788584,0.4516,5.50814457,49.08434295,-1.347222578,1.63E-08,12.27108574,8.00E-07,3.205217816,3.205217816,5.516927,90,90,119.9999962,49.08434295,0,5.116204652,424.9611675,-2.740159896,1.01E-06,10.11812304,0.0004312,6.705412,6.803821163,10.42604434,94.7869228,105.5817258,109.1829883,424.9611675,0,0,0,0,0,0,0,0,0,0,0,0,0,0
42.51,Cu,43.84,138,1.9,ZnO,81.38,0,0,0,81.38,0,0,,,,0,0,673,4,26.3,3,2399.79,0.5,3,533,0,9.20140094,11.46788584,0.03556281,0,11.46788584,0,2.462702208,2.462702208,2.462702208,107.8165304,107.8165304,112.8338417,11.46788584,0.4516,5.50814457,49.08434295,-1.347222578,1.63E-08,12.27108574,8.00E-07,3.205217816,3.205217816,5.516927,90,90,119.9999962,49.08434295,0,0,0,0,0,0,0,0,0,0,0,0,0,0,0,0,0,0,0,0,0,0,0,0,0,0,0,0
42.5,Cu,17.1,138,1.9,Al2O3,101.96,0,0,0,101.96,Ba ,0.89,198,502.9,13.95,5,0,673,4,166,3.8,10588.24,0.17,3,503,0,9.20140094,11.46788584,0.03556281,0,11.46788584,0,2.462702208,2.462702208,2.462702208,107.8165304,107.8165304,112.8338417,11.46788584,0,3.061639523,634.3399986,-3.349636855,0.001894773,10.93689653,1.2019301,22.860096,5.651388,5.662634664,60.12364367,90,90,634.3399986,0,0,0,0,0,0,0,0,0,0,0,0,0,0,0,0,0,0,0,0,0,0,0,0,0,0,0,0
42.4,Cu,15.76,138,1.9,ZnO,81.38,Al2O3,101.96,0,183.34,0,0,,,,0,0,673,4,166,3.8,10588.24,0.17,10,503,0,9.20140094,11.46788584,0.03556281,0,11.46788584,0,2.462702208,2.462702208,2.462702208,107.8165304,107.8165304,112.8338417,11.46788584,0.4516,5.50814457,49.08434295,-1.347222578,1.63E-08,12.27108574,8.00E-07,3.205217816,3.205217816,5.516927,90,90,119.9999962,49.08434295,0,3.061639523,634.3399986,-3.349636855,0.001894773,10.93689653,1.2019301,22.860096,5.651388,5.662634664,60.12364367,90,90,634.3399986,0,0,0,0,0,0,0,0,0,0,0,0,0,0
42.4,Cu,17.1,138,1.9,Al2O3,101.96,0,0,0,101.96,Ba ,0.89,198,502.9,13.95,5,0,673,4,166,3.8,10588.24,0.17,10,503,0,9.20140094,11.46788584,0.03556281,0,11.46788584,0,2.462702208,2.462702208,2.462702208,107.8165304,107.8165304,112.8338417,11.46788584,0,3.061639523,634.3399986,-3.349636855,0.001894773,10.93689653,1.2019301,22.860096,5.651388,5.662634664,60.12364367,90,90,634.3399986,0,0,0,0,0,0,0,0,0,0,0,0,0,0,0,0,0,0,0,0,0,0,0,0,0,0,0,0
41.9,Cu,17.1,138,1.9,Al2O3,101.96,0,0,0,101.96,Ba ,0.89,198,502.9,13.95,5,0,673,4,166,3.8,10588.24,0.17,36,553,0,9.20140094,11.46788584,0.03556281,0,11.46788584,0,2.462702208,2.462702208,2.462702208,107.8165304,107.8165304,112.8338417,11.46788584,0,3.061639523,634.3399986,-3.349636855,0.001894773,10.93689653,1.2019301,22.860096,5.651388,5.662634664,60.12364367,90,90,634.3399986,0,0,0,0,0,0,0,0,0,0,0,0,0,0,0,0,0,0,0,0,0,0,0,0,0,0,0,0
41.83,Cu,10,138,1.9,Al2O3,101.96,ZnO,81.38,123.22,306.56,Mn ,1.55,139,717.3,0,5,0,873,6,189.7,3,4320,5,1.6,543,0,9.20140094,11.46788584,0.03556281,0,11.46788584,0,2.462702208,2.462702208,2.462702208,107.8165304,107.8165304,112.8338417,11.46788584,0,3.061639523,634.3399986,-3.349636855,0.001894773,10.93689653,1.2019301,22.860096,5.651388,5.662634664,60.12364367,90,90,634.3399986,0.4516,5.50814457,49.08434295,-1.347222578,1.63E-08,12.27108574,8.00E-07,3.205217816,3.205217816,5.516927,90,90,119.9999962,49.08434295,0,0,0,0,0,0,0,0,0,0,0,0,0,0
41.5,Pd,5,131,2.2,TiO2,79.86,0,0,0,79.86,Zn,1.65,131,906.4,0,13.78,0,623,3,44,3,3600,0.5,2,498,0,11.72895427,60.26609479,0.015005062,0.026740467,15.0665237,1.6115435,2.76256126,2.762562078,9.11839409,90,90,119.9999778,60.26609479,0,5.116204652,424.9611675,-2.740159896,1.01E-06,10.11812304,0.0004312,6.705412,6.803821163,10.42604434,94.7869228,105.5817258,109.1829883,424.9611675,0,0,0,0,0,0,0,0,0,0,0,0,0,0,0,7.519443,43.33334257,0.007402095,0,14.44444752,0,2.618536651,2.618536651,7.471915505,79.36667029,100.6333297,120.0394772,43.33334257
41.3,Cu,30,138,1.9,ZnO,81.38,ZrO2,123.22,0,204.6,Si ,1.9,111,786.5,113.6,5.4,0,623,4,122,3,15600,0.25,2,513,0,9.20140094,11.46788584,0.03556281,0,11.46788584,0,2.462702208,2.462702208,2.462702208,107.8165304,107.8165304,112.8338417,11.46788584,0.4516,5.50814457,49.08434295,-1.347222578,1.63E-08,12.27108574,8.00E-07,3.205217816,3.205217816,5.516927,90,90,119.9999962,49.08434295,0.0373,5.602303597,703.4328614,-3.550562183,0.005684799,11.92259087,3.9988746,8.165203,8.170586139,11.16642157,98.56666411,107.0778823,89.9697413,703.4328614,0,0,0,0,0,0,0,0,0,0,0,0,0,0
40.51,In2O3,20,144,1.78,ZrO2,123.22,0,0,0,123.22,0,0,,,,0,0,700,2,119,3,9000,0.5,2,633,0.7627,7.431383516,248.148913,-1.825650498,4.03E-09,12.40744565,1.00E-06,5.52743787,5.62034609,7.9877681,90,90,90,248.148913,0.0373,5.602303597,703.4328614,-3.550562183,0.005684799,11.92259087,3.9988746,8.165203,8.170586139,11.16642157,98.56666411,107.0778823,89.9697413,703.4328614,0,0,0,0,0,0,0,0,0,0,0,0,0,0,0,0,0,0,0,0,0,0,0,0,0,0,0,0
40.42,Pd,5,131,2.2,ZnTiO3,242.64,0,0,0,242.64,Zn,1.65,131,906.4,0,13.78,0,623,3,21,3,3600,0.5,2,498,0,11.72895427,60.26609479,0.015005062,0.026740467,15.0665237,1.6115435,2.76256126,2.762562078,9.11839409,90,90,119.9999778,60.26609479,0,4.788545172,212.6059469,-2.384588291,0.000360572,11.81144149,0.0766597,3.537957,5.445356,11.035616,90,90,90,212.6059469,0,0,0,0,0,0,0,0,0,0,0,0,0,0,0,7.519443,43.33334257,0.007402095,0,14.44444752,0,2.618536651,2.618536651,7.471915505,79.36667029,100.6333297,120.0394772,43.33334257
40.2,Cu,17.1,138,1.9,Al2O3,101.96,0,0,0,101.96,Ba ,0.89,198,502.9,13.95,5,0,673,4,166,3.8,10588.24,0.17,36,533,0,9.20140094,11.46788584,0.03556281,0,11.46788584,0,2.462702208,2.462702208,2.462702208,107.8165304,107.8165304,112.8338417,11.46788584,0,3.061639523,634.3399986,-3.349636855,0.001894773,10.93689653,1.2019301,22.860096,5.651388,5.662634664,60.12364367,90,90,634.3399986,0,0,0,0,0,0,0,0,0,0,0,0,0,0,0,0,0,0,0,0,0,0,0,0,0,0,0,0
40,Cu,2,138,1.9,ZnO,81.38,ZrO2,123.22,0,204.6,0,0,,,,0,0,623,3,100,3,900,2,8,493,0,9.20140094,11.46788584,0.03556281,0,11.46788584,0,2.462702208,2.462702208,2.462702208,107.8165304,107.8165304,112.8338417,11.46788584,0.4516,5.50814457,49.08434295,-1.347222578,1.63E-08,12.27108574,8.00E-07,3.205217816,3.205217816,5.516927,90,90,119.9999962,49.08434295,0.0373,5.602303597,703.4328614,-3.550562183,0.005684799,11.92259087,3.9988746,8.165203,8.170586139,11.16642157,98.56666411,107.0778823,89.9697413,703.4328614,0,0,0,0,0,0,0,0,0,0,0,0,0,0
40,Cu,50.25,138,1.9,ZnO,81.38,0,0,0,81.38,Pd ,2.2,131,804.4,53.7,0.35,0,623,3,100,3,900,2,8,493,0,9.20140094,11.46788584,0.03556281,0,11.46788584,0,2.462702208,2.462702208,2.462702208,107.8165304,107.8165304,112.8338417,11.46788584,0.4516,5.50814457,49.08434295,-1.347222578,1.63E-08,12.27108574,8.00E-07,3.205217816,3.205217816,5.516927,90,90,119.9999962,49.08434295,0,0,0,0,0,0,0,0,0,0,0,0,0,0,0,0,0,0,0,0,0,0,0,0,0,0,0,0
40,In2O3,4.9,144,1.78,ZrO2,123.22,0,0,0,123.22,0,0,,,,0,0,773,3,177,4,24000,0.1,5,553,0.7627,7.431383516,248.148913,-1.825650498,4.03E-09,12.40744565,1.00E-06,5.52743787,5.62034609,7.9877681,90,90,90,248.148913,0.0373,5.602303597,703.4328614,-3.550562183,0.005684799,11.92259087,3.9988746,8.165203,8.170586139,11.16642157,98.56666411,107.0778823,89.9697413,703.4328614,0,0,0,0,0,0,0,0,0,0,0,0,0,0,0,0,0,0,0,0,0,0,0,0,0,0,0,0
40,In2O3,4.8,144,1.78,Al2O3,101.96,0,0,0,101.96,0,0,,,,0,0,773,3,177,4,24000,0.1,5,553,0.7627,7.431383516,248.148913,-1.825650498,4.03E-09,12.40744565,1.00E-06,5.52743787,5.62034609,7.9877681,90,90,90,248.148913,0,3.061639523,634.3399986,-3.349636855,0.001894773,10.93689653,1.2019301,22.860096,5.651388,5.662634664,60.12364367,90,90,634.3399986,0,0,0,0,0,0,0,0,0,0,0,0,0,0,0,0,0,0,0,0,0,0,0,0,0,0,0,0
39.96,In2O3,100,144,1.78,0,0,0,0,0,0,0,0,,,,0,0,573,3,112,3,9000,1,4,523,0.7627,7.431383516,248.148913,-1.825650498,4.03E-09,12.40744565,1.00E-06,5.52743787,5.62034609,7.9877681,90,90,90,248.148913,0,0,0,0,0,0,0,0,0,0,0,0,0,0,0,0,0,0,0,0,0,0,0,0,0,0,0,0,0,0,0,0,0,0,0,0,0,0,0,0,0,0
39.9,Cu,18,138,1.9,Al2O3,101.96,0,0,0,101.96,0,0,,,,0,0,673,4,184,3.8,10588.24,0.17,36,553,0,9.20140094,11.46788584,0.03556281,0,11.46788584,0,2.462702208,2.462702208,2.462702208,107.8165304,107.8165304,112.8338417,11.46788584,0,3.061639523,634.3399986,-3.349636855,0.001894773,10.93689653,1.2019301,22.860096,5.651388,5.662634664,60.12364367,90,90,634.3399986,0,0,0,0,0,0,0,0,0,0,0,0,0,0,0,0,0,0,0,0,0,0,0,0,0,0,0,0
39.81,Cu,37,138,1.9,ZnO,81.38,ZrO2,123.22,0,204.6,0,0,,,,0,0,623,3,3.3,3,1800,0.5,3,533,0,9.20140094,11.46788584,0.03556281,0,11.46788584,0,2.462702208,2.462702208,2.462702208,107.8165304,107.8165304,112.8338417,11.46788584,0.4516,5.50814457,49.08434295,-1.347222578,1.63E-08,12.27108574,8.00E-07,3.205217816,3.205217816,5.516927,90,90,119.9999962,49.08434295,0.0373,5.602303597,703.4328614,-3.550562183,0.005684799,11.92259087,3.9988746,8.165203,8.170586139,11.16642157,98.56666411,107.0778823,89.9697413,703.4328614,0,0,0,0,0,0,0,0,0,0,0,0,0,0
39.81,Cu,16.2,138,1.9,ZnO,81.38,0,0,0,81.38,Ga ,1.81,126,578.8,28.9,4.6,0,623,3,10,3,10000,0.15,3,523,0,9.20140094,11.46788584,0.03556281,0,11.46788584,0,2.462702208,2.462702208,2.462702208,107.8165304,107.8165304,112.8338417,11.46788584,0.4516,5.50814457,49.08434295,-1.347222578,1.63E-08,12.27108574,8.00E-07,3.205217816,3.205217816,5.516927,90,90,119.9999962,49.08434295,0,0,0,0,0,0,0,0,0,0,0,0,0,0,0,0,0,0,0,0,0,0,0,0,0,0,0,0
39.65,Cu,14.2,138,1.9,ZnO,81.38,0,0,0,81.38,Ga ,1.81,126,578.8,28.9,4.2,0,623,3,10,3,10000,0.15,3,543,0,9.20140094,11.46788584,0.03556281,0,11.46788584,0,2.462702208,2.462702208,2.462702208,107.8165304,107.8165304,112.8338417,11.46788584,0.4516,5.50814457,49.08434295,-1.347222578,1.63E-08,12.27108574,8.00E-07,3.205217816,3.205217816,5.516927,90,90,119.9999962,49.08434295,0,0,0,0,0,0,0,0,0,0,0,0,0,0,0,0,0,0,0,0,0,0,0,0,0,0,0,0
39.3,Cu,23.61,138,1.9,ZnO,81.38,Al2O3,101.96,0,183.34,0,0,,,,0,0,623,4,90,3,1500,0.7,4,493,0,9.20140094,11.46788584,0.03556281,0,11.46788584,0,2.462702208,2.462702208,2.462702208,107.8165304,107.8165304,112.8338417,11.46788584,0.4516,5.50814457,49.08434295,-1.347222578,1.63E-08,12.27108574,8.00E-07,3.205217816,3.205217816,5.516927,90,90,119.9999962,49.08434295,0,3.061639523,634.3399986,-3.349636855,0.001894773,10.93689653,1.2019301,22.860096,5.651388,5.662634664,60.12364367,90,90,634.3399986,0,0,0,0,0,0,0,0,0,0,0,0,0,0
39.04,Cu,44,138,1.9,ZnO,81.38,0,0,0,81.38,0,0,,,,0,0,673,4,30,3,2400,0.5,3,473,0,9.20140094,11.46788584,0.03556281,0,11.46788584,0,2.462702208,2.462702208,2.462702208,107.8165304,107.8165304,112.8338417,11.46788584,0.4516,5.50814457,49.08434295,-1.347222578,1.63E-08,12.27108574,8.00E-07,3.205217816,3.205217816,5.516927,90,90,119.9999962,49.08434295,0,0,0,0,0,0,0,0,0,0,0,0,0,0,0,0,0,0,0,0,0,0,0,0,0,0,0,0
39,In2O3,12.3,144,1.78,Al2O3,101.96,0,0,0,101.96,0,0,,,,0,0,623,3,30.4,3,21600,0.5,4,523,0.7627,7.431383516,248.148913,-1.825650498,4.03E-09,12.40744565,1.00E-06,5.52743787,5.62034609,7.9877681,90,90,90,248.148913,0,3.061639523,634.3399986,-3.349636855,0.001894773,10.93689653,1.2019301,22.860096,5.651388,5.662634664,60.12364367,90,90,634.3399986,0,0,0,0,0,0,0,0,0,0,0,0,0,0,0,0,0,0,0,0,0,0,0,0,0,0,0,0
