Repository: katherine-s37/chemistry

## Optimizing CO2 Hydrogenation to Methanol Analysis with a Structure Network and Attention-Based Aggregation in a Hybrid CatBoost Framework

### Description:
This project focuses on optimizing the prediction of methanol yield in the CO2 hydrogenation process using machine learning techniques. Given the increasing importance of carbon capture and conversion, this study leverages a hybrid CatBoost model to handle complex catalytic behaviors and multiple data sources, including reaction conditions, physical properties, and electronic/3D structural features.

File: Curated_data_expanded.csv (part 13 of 15)
],Support2,MW of Support 2 [g mol-1],MW Support 3 [g mol-1],Total MW of Support [g mol-1],Promoter 1,Electronegativity of P1,CR P1 [pm],first ionization energy P1[KJ/mol],electron affinity P1[KJ/mol],Promoter 1 loading [wt.%],Promoter 2 loading [wt.%],Calcination Temperature [K],Calcination duration [h],SBET [m2 g-1],H2/CO2 [-],GHSV [cm3 h-1 gcat-1],Catalyst amount [g],Pressure [Mpa],Temperature [K],Family_band_gap,Family_density,Family_volume,Family_formation_energy_per_atom,Family_total_magnetization_normalized_vol,Family_density_atomic,Family_total_magnetization,Family_a,Family_b,Family_c,Family_alpha,Family_beta,Family_gamma,Family_volume.1,Support1_band_gap,Support1_density,Support1_volume,Support1_formation_energy_per_atom,Support1_total_magnetization_normalized_vol,Support1_density_atomic,Support1_total_magnetization,Support1_a,Support1_b,Support1_c,Support1_alpha,Support1_beta,Support1_gamma,Support1_volume.1,Support2_band_gap,Support2_density,Support2_volume,Support2_formation_energy_per_atom,Support2_total_magnetization_normalized_vol,Support2_density_atomic,Support2_total_magnetization,Support2_a,Support2_b,Support2_c,Support2_alpha,Support2_beta,Support2_gamma,Support2_volume.1,Promoter1_band_gap,Promoter1_density,Promoter1_volume,Promoter1_formation_energy_per_atom,Promoter1_total_magnetization_normalized_vol,Promoter1_density_atomic,Promoter1_total_magnetization,Promoter1_a,Promoter1_b,Promoter1_c,Promoter1_alpha,Promoter1_beta,Promoter1_gamma,Promoter1_volume.1
11.8,Cu,17.1,138,1.9,Al2O3,101.96,0,0,0,101.96,Ba ,0.89,198,502.9,13.95,5,0,673,4,166,3.8,10588.24,0.17,0.4,473,0,9.20140094,11.46788584,0.03556281,0,11.46788584,0,2.462702208,2.462702208,2.462702208,107.8165304,107.8165304,112.8338417,11.46788584,0,3.061639523,634.3399986,-3.349636855,0.001894773,10.93689653,1.2019301,22.860096,5.651388,5.662634664,60.12364367,90,90,634.3399986,0,0,0,0,0,0,0,0,0,0,0,0,0,0,0,0,0,0,0,0,0,0,0,0,0,0,0,0
11.39,In2O3,98.9,144,1.78,0,0,0,0,0,0,Ir,2.2,137,880,151,1.01,0,723,3,68,4,21000,0.2,5,473,0.7627,7.431383516,248.148913,-1.825650498,4.03E-09,12.40744565,1.00E-06,5.52743787,5.62034609,7.9877681,90,90,90,248.148913,0,0,0,0,0,0,0,0,0,0,0,0,0,0,0,0,0,0,0,0,0,0,0,0,0,0,0,0,0,22.30435361,14.31038278,0,1.19E-07,14.31038278,1.70E-06,2.725140087,2.725138988,2.72513948,59.99999403,60.00000737,60.00000566,14.31038278
11.23,Pd,2,131,2.2,SiO2,60.08,0,0,0,60.08,Cu,1.9,138,745.5,118.4,9,0,723,5,304,3,3600,0.2,4.1,523,0,11.72895427,60.26609479,0.015005062,0.026740467,15.0665237,1.6115435,2.76256126,2.762562078,9.11839409,90,90,119.9999778,60.26609479,0.0905,1.759911521,2018.092877,-2.710095835,0.001328578,18.68604516,2.6811936,14.12898467,14.12898467,12.41564161,73.57255001,73.57255001,59.44912845,2018.092877,0,0,0,0,0,0,0,0,0,0,0,0,0,0,0,9.20140094,11.46788584,0.03556281,0,11.46788584,0,2.462702208,2.462702208,2.462702208,107.8165304,107.8165304,112.8338417,11.46788584
11.13,Pd,10.9,131,2.2,ZnO,81.38,0,0,0,81.38,0,0,,,,0,0,773,4,8.6,9,7500,0.5,0.1,548,0,11.72895427,60.26609479,0.015005062,0.026740467,15.0665237,1.6115435,2.76256126,2.762562078,9.11839409,90,90,119.9999778,60.26609479,0.4516,5.50814457,49.08434295,-1.347222578,1.63E-08,12.27108574,8.00E-07,3.205217816,3.205217816,5.516927,90,90,119.9999962,49.08434295,0,0,0,0,0,0,0,0,0,0,0,0,0,0,0,0,0,0,0,0,0,0,0,0,0,0,0,0
11.13,Cu,37,138,1.9,ZnO,81.38,ZrO2,123.22,0,204.6,0,0,,,,0,0,623,3,5.5,3,1800,0.5,3,473,0,9.20140094,11.46788584,0.03556281,0,11.46788584,0,2.462702208,2.462702208,2.462702208,107.8165304,107.8165304,112.8338417,11.46788584,0.4516,5.50814457,49.08434295,-1.347222578,1.63E-08,12.27108574,8.00E-07,3.205217816,3.205217816,5.516927,90,90,119.9999962,49.08434295,0.0373,5.602303597,703.4328614,-3.550562183,0.005684799,11.92259087,3.9988746,8.165203,8.170586139,11.16642157,98.56666411,107.0778823,89.9697413,703.4328614,0,0,0,0,0,0,0,0,0,0,0,0,0,0
11.12,In2O3,45,144,1.78,Ga2O3,187.44,0,0,0,187.44,0,0,,,,0,0,723,3,87,3,4500,0.5,3,633,0.7627,7.431383516,248.148913,-1.825650498,4.03E-09,12.40744565,1.00E-06,5.52743787,5.62034609,7.9877681,90,90,90,248.148913,0.4707,3.118962667,199.5909859,-0.215265833,5.67E-07,19.95909859,0.0001132,11.88503931,5.214654455,6.968501538,113.4095423,148.5141004,62.23183204,199.5909859,0,0,0,0,0,0,0,0,0,0,0,0,0,0,0,0,0,0,0,0,0,0,0,0,0,0,0,0
11.02,Cu,10,138,1.9,Al2O3,101.96,ZnO,81.38,0,183.34,0,0,,,,0,0,873,6,196.4,3,2016,5,2,523,0,9.20140094,11.46788584,0.03556281,0,11.46788584,0,2.462702208,2.462702208,2.462702208,107.8165304,107.8165304,112.8338417,11.46788584,0,3.061639523,634.3399986,-3.349636855,0.001894773,10.93689653,1.2019301,22.860096,5.651388,5.662634664,60.12364367,90,90,634.3399986,0.4516,5.50814457,49.08434295,-1.347222578,1.63E-08,12.27108574,8.00E-07,3.205217816,3.205217816,5.516927,90,90,119.9999962,49.08434295,0,0,0,0,0,0,0,0,0,0,0,0,0,0
11,Cu,49.7,138,1.9,ZnO,81.38,Al2O3,101.96,123.22,306.56,0,0,,,,0,0,673,4,181,3.8,10588.24,0.17,36,473,0,9.20140094,11.46788584,0.03556281,0,11.46788584,0,2.462702208,2.462702208,2.462702208,107.8165304,107.8165304,112.8338417,11.46788584,0.4516,5.50814457,49.08434295,-1.347222578,1.63E-08,12.27108574,8.00E-07,3.205217816,3.205217816,5.516927,90,90,119.9999962,49.08434295,0,3.061639523,634.3399986,-3.349636855,0.001894773,10.93689653,1.2019301,22.860096,5.651388,5.662634664,60.12364367,90,90,634.3399986,0,0,0,0,0,0,0,0,0,0,0,0,0,0
11,Cu,17.1,138,1.9,Al2O3,101.96,0,0,0,101.96,K,0.82,196,418.8,48.4,5,0,673,4,181,3.8,10588.24,0.17,36,473,0,9.20140094,11.46788584,0.03556281,0,11.46788584,0,2.462702208,2.462702208,2.462702208,107.8165304,107.8165304,112.8338417,11.46788584,0,3.061639523,634.3399986,-3.349636855,0.001894773,10.93689653,1.2019301,22.860096,5.651388,5.662634664,60.12364367,90,90,634.3399986,0,0,0,0,0,0,0,0,0,0,0,0,0,0,0,0.831875431,78.04564503,0.006930266,8.97E-09,78.04564503,7.00E-07,4.79683247,4.796832151,4.79683285,60.00000261,60.00000486,59.99999674,78.04564503
10.98,Pd,5,131,2.2,ZnO,81.38,0,0,0,81.38,0,0,,,,0,0,623,3,14,3,3600,0.5,2,473,0,11.72895427,60.26609479,0.015005062,0.026740467,15.0665237,1.6115435,2.76256126,2.762562078,9.11839409,90,90,119.9999778,60.26609479,0.4516,5.50814457,49.08434295,-1.347222578,1.63E-08,12.27108574,8.00E-07,3.205217816,3.205217816,5.516927,90,90,119.9999962,49.08434295,0,0,0,0,0,0,0,0,0,0,0,0,0,0,0,0,0,0,0,0,0,0,0,0,0,0,0,0
10.92,Cu,30,138,1.9,ZnO,81.38,ZrO2,123.22,0,204.6,Si ,1.9,111,786.5,113.6,5.4,0,623,4,122,3,15600,0.25,2,533,0,9.20140094,11.46788584,0.03556281,0,11.46788584,0,2.462702208,2.462702208,2.462702208,107.8165304,107.8165304,112.8338417,11.46788584,0.4516,5.50814457,49.08434295,-1.347222578,1.63E-08,12.27108574,8.00E-07,3.205217816,3.205217816,5.516927,90,90,119.9999962,49.08434295,0.0373,5.602303597,703.4328614,-3.550562183,0.005684799,11.92259087,3.9988746,8.165203,8.170586139,11.16642157,98.56666411,107.0778823,89.9697413,703.4328614,0,0,0,0,0,0,0,0,0,0,0,0,0,0
10.87,Pd,5,131,2.2,CeO2,172.12,0,0,0,172.12,0,0,,,,0,0,773,3,69.17,3,2400,0.5,3,493,0,11.72895427,60.26609479,0.015005062,0.026740467,15.0665237,1.6115435,2.76256126,2.762562078,9.11839409,90,90,119.9999778,60.26609479,0,6.779455929,455.8922747,-3.795988284,0.008774002,14.70620241,3.9999999,6.728971915,6.748655946,10.24659173,96.16579217,90.12123808,99.7133345,455.8922747,0,0,0,0,0,0,0,0,0,0,0,0,0,0,0,0,0,0,0,0,0,0,0,0,0,0,0,0
10.87,Pd,1.96,131,2.2,CeO2,172.12,0,0,0,172.12,0,0,,,,0,0,573,5,106.3,3,18000,0.3,3,513,0,11.72895427,60.26609479,0.015005062,0.026740467,15.0665237,1.6115435,2.76256126,2.762562078,9.11839409,90,90,119.9999778,60.26609479,0,6.779455929,455.8922747,-3.795988284,0.008774002,14.70620241,3.9999999,6.728971915,6.748655946,10.24659173,96.16579217,90.12123808,99.7133345,455.8922747,0,0,0,0,0,0,0,0,0,0,0,0,0,0,0,0,0,0,0,0,0,0,0,0,0,0,0,0
10.86,Cu,34,138,1.9,ZnO,81.38,Al2O3,101.96,0,183.34,N doped Graphene(N),3.04,75,1402.3,7,13,0,623,5,83.2,3,2240,0.5,3,473,0,9.20140094,11.46788584,0.03556281,0,11.46788584,0,2.462702208,2.462702208,2.462702208,107.8165304,107.8165304,112.8338417,11.46788584,0.4516,5.50814457,49.08434295,-1.347222578,1.63E-08,12.27108574,8.00E-07,3.205217816,3.205217816,5.516927,90,90,119.9999962,49.08434295,0,3.061639523,634.3399986,-3.349636855,0.001894773,10.93689653,1.2019301,22.860096,5.651388,5.662634664,60.12364367,90,90,634.3399986,0,0,0,0,0,0,0,0,0,0,0,0,0,0
10.71,In2O3,7.98,144,1.78,ZrO2,123.22,0,0,0,123.22,Ni,1.91,121,737.1,112,5.65,0,623,3,98,3,6000,0.25,2.5,523,0.7627,7.431383516,248.148913,-1.825650498,4.03E-09,12.40744565,1.00E-06,5.52743787,5.62034609,7.9877681,90,90,90,248.148913,0.0373,5.602303597,703.4328614,-3.550562183,0.005684799,11.92259087,3.9988746,8.165203,8.170586139,11.16642157,98.56666411,107.0778823,89.9697413,703.4328614,0,0,0,0,0,0,0,0,0,0,0,0,0,0,0,9.196826321,10.5974257,0.11925923,0.062056996,10.5974257,0.6576444,2.396665497,2.396665497,2.396665497,109.4712206,109.4712206,109.4712206,10.5974257
10.6,Cu,17.1,138,1.9,Al2O3,101.96,0,0,0,101.96,K,0.82,196,418.8,48.4,5,0,673,4,181,3.8,10588.24,0.17,36,533,0,9.20140094,11.46788584,0.03556281,0,11.46788584,0,2.462702208,2.462702208,2.462702208,107.8165304,107.8165304,112.8338417,11.46788584,0,3.061639523,634.3399986,-3.349636855,0.001894773,10.93689653,1.2019301,22.860096,5.651388,5.662634664,60.12364367,90,90,634.3399986,0,0,0,0,0,0,0,0,0,0,0,0,0,0,0,0.831875431,78.04564503,0.006930266,8.97E-09,78.04564503,7.00E-07,4.79683247,4.796832151,4.79683285,60.00000261,60.00000486,59.99999674,78.04564503
10.59,Pd,5,131,2.2,ZnTiO3,242.64,0,0,0,242.64,Zn,1.65,131,906.4,0,13.78,0,623,3,21,3,3600,0.5,2,473,0,11.72895427,60.26609479,0.015005062,0.026740467,15.0665237,1.6115435,2.76256126,2.762562078,9.11839409,90,90,119.9999778,60.26609479,0,4.788545172,212.6059469,-2.384588291,0.000360572,11.81144149,0.0766597,3.537957,5.445356,11.035616,90,90,90,212.6059469,0,0,0,0,0,0,0,0,0,0,0,0,0,0,0,7.519443,43.33334257,0.007402095,0,14.44444752,0,2.618536651,2.618536651,7.471915505,79.36667029,100.6333297,120.0394772,43.33334257
10.55,In2O3,12,144,1.78,Ga2O3,187.44,0,0,0,187.44,0,0,,,,0,0,723,3,41,3,4500,0.5,3,633,0.7627,7.431383516,248.148913,-1.825650498,4.03E-09,12.40744565,1.00E-06,5.52743787,5.62034609,7.9877681,90,90,90,248.148913,0.4707,3.118962667,199.5909859,-0.215265833,5.67E-07,19.95909859,0.0001132,11.88503931,5.214654455,6.968501538,113.4095423,148.5141004,62.23183204,199.5909859,0,0,0,0,0,0,0,0,0,0,0,0,0,0,0,0,0,0,0,0,0,0,0,0,0,0,0,0
10.37,Pd,5,131,2.2,SiO2,60.08,0,0,0,60.08,0,0,,,,0,0,723,5,315,3,3600,0.2,4.1,523,0,11.72895427,60.26609479,0.015005062,0.026740467,15.0665237,1.6115435,2.76256126,2.762562078,9.11839409,90,90,119.9999778,60.26609479,0.0905,1.759911521,2018.092877,-2.710095835,0.001328578,18.68604516,2.6811936,14.12898467,14.12898467,12.41564161,73.57255001,73.57255001,59.44912845,2018.092877,0,0,0,0,0,0,0,0,0,0,0,0,0,0,0,0,0,0,0,0,0,0,0,0,0,0,0,0
9.95,In2O3,9,144,1.78,CeO2,172.12,0,0,0,172.12,0,0,,,,0,0,623,3,28,3,6000,0.2,0.1,543,0.7627,7.431383516,248.148913,-1.825650498,4.03E-09,12.40744565,1.00E-06,5.52743787,5.62034609,7.9877681,90,90,90,248.148913,0,6.779455929,455.8922747,-3.795988284,0.008774002,14.70620241,3.9999999,6.728971915,6.748655946,10.24659173,96.16579217,90.12123808,99.7133345,455.8922747,0,0,0,0,0,0,0,0,0,0,0,0,0,0,0,0,0,0,0,0,0,0,0,0,0,0,0,0
9.8,Cu,17.1,138,1.9,Al2O3,101.96,0,0,0,101.96,Ba ,0.89,198,502.9,13.95,5,0,673,4,166,3.8,10588.24,0.17,3,443,0,9.20140094,11.46788584,0.03556281,0,11.46788584,0,2.462702208,2.462702208,2.462702208,107.8165304,107.8165304,112.8338417,11.46788584,0,3.061639523,634.3399986,-3.349636855,0.001894773,10.93689653,1.2019301,22.860096,5.651388,5.662634664,60.12364367,90,90,634.3399986,0,0,0,0,0,0,0,0,0,0,0,0,0,0,0,0,0,0,0,0,0,0,0,0,0,0,0,0
9.8,Cu,12.06,138,1.9,SiO2,60.08,0,0,0,60.08,0,0,,,,0,0,673,4,166,3.8,10588.24,0.17,3,443,0,9.20140094,11.46788584,0.03556281,0,11.46788584,0,2.462702208,2.462702208,2.462702208,107.8165304,107.8165304,112.8338417,11.46788584,0.0905,1.759911521,2018.092877,-2.710095835,0.001328578,18.68604516,2.6811936,14.12898467,14.12898467,12.41564161,73.57255001,73.57255001,59.44912845,2018.092877,0,0,0,0,0,0,0,0,0,0,0,0,0,0,0,0,0,0,0,0,0,0,0,0,0,0,0,0
9.6,Cu,17,138,1.9,ZnO,81.38,0,0,0,81.38,Pd,2.2,131,804.4,53.7,1,4.8,673,3,12.4,3,14800,0.5,6,473,0,9.20140094,11.46788584,0.03556281,0,11.46788584,0,2.462702208,2.462702208,2.462702208,107.8165304,107.8165304,112.8338417,11.46788584,0.4516,5.50814457,49.08434295,-1.347222578,1.63E-08,12.27108574,8.00E-07,3.205217816,3.205217816,5.516927,90,90,119.9999962,49.08434295,0,0,0,0,0,0,0,0,0,0,0,0,0,0,0,11.72895427,60.26609479,0.015005062,0.026740467,15.0665237,1.6115435,2.76256126,2.762562078,9.11839409,90,90,119.9999778,60.26609479
9.5,Pd,1.92,131,2.2,CeO2,172.12,0,0,0,172.12,0,0,,,,0,0,573,5,41.1,3,2000,0.3,3,513,0,11.72895427,60.26609479,0.015005062,0.026740467,15.0665237,1.6115435,2.76256126,2.762562078,9.11839409,90,90,119.9999778,60.26609479,0,6.779455929,455.8922747,-3.795988284,0.008774002,14.70620241,3.9999999,6.728971915,6.748655946,10.24659173,96.16579217,90.12123808,99.7133345,455.8922747,0,0,0,0,0,0,0,0,0,0,0,0,0,0,0,0,0,0,0,0,0,0,0,0,0,0,0,0
9.4,Cu,17.1,138,1.9,Al2O3,101.96,0,0,0,101.96,Ba ,0.89,198,502.9,13.95,5,0,673,4,166,3.8,10588.24,0.17,0.4,503,0,9.20140094,11.46788584,0.03556281,0,11.46788584,0,2.462702208,2.462702208,2.462702208,107.8165304,107.8165304,112.8338417,11.46788584,0,3.061639523,634.3399986,-3.349636855,0.001894773,10.93689653,1.2019301,22.860096,5.651388,5.662634664,60.12364367,90,90,634.3399986,0,0,0,0,0,0,0,0,0,0,0,0,0,0,0,0,0,0,0,0,0,0,0,0,0,0,0,0
9.35,Pd,4,131,2.2,TiO2,79.86,SiO2,60.08,0,139.94,0,0,,,,0,0,673,4,329,3,5400,0.1,0.1,553,0,11.72895427,60.26609479,0.015005062,0.026740467,15.0665237,1.6115435,2.76256126,2.762562078,9.11839409,90,90,119.9999778,60.26609479,0,5.116204652,424.9611675,-2.740159896,1.01E-06,10.11812304,0.0004312,6.705412,6.803821163,10.42604434,94.7869228,105.5817258,109.1829883,424.9611675,0.0905,1.759911521,2018.092877,-2.710095835,0.001328578,18.68604516,2.6811936,14.12898467,14.12898467,12.41564161,73.57255001,73.57255001,59.44912845,2018.092877,0,0,0,0,0,0,0,0,0,0,0,0,0,0
9.3,Cu,17.1,138,1.9,Al2O3,101.96,0,0,0,101.96,Ba ,0.89,198,502.9,13.95,5,0,673,4,166,3.8,10588.24,0.17,0.4,553,0,9.20140094,11.46788584,0.03556281,0,11.46788584,0,2.462702208,2.462702208,2.462702208,107.8165304,107.8165304,112.8338417,11.46788584,0,3.061639523,634.3399986,-3.349636855,0.001894773,10.93689653,1.2019301,22.860096,5.651388,5.662634664,60.12364367,90,90,634.3399986,0,0,0,0,0,0,0,0,0,0,0,0,0,0,0,0,0,0,0,0,0,0,0,0,0,0,0,0
9.19,Pd,7,131,2.2,SiC,40.11,0,0,0,40.11,Cu ,1.9,138,745.5,118.4,2,5,773,3,29,9,7500,0.8,0.1,523,0,11.72895427,60.26609479,0.015005062,0.026740467,15.0665237,1.6115435,2.76256126,2.762562078,9.11839409,90,90,119.9999778,60.26609479,0.7307,1.718849313,170.4733843,0.720377561,1.86E-06,21.30917304,0.0003164,5.594933975,5.594933975,5.594934695,97.3026354,97.3026354,97.30263001,170.4733843,0,0,0,0,0,0,0,0,0,0,0,0,0,0,0,0,0,0,0,0,0,0,0,0,0,0,0,0
9.17,Pd,7,131,2.2,SiC,40.11,0,0,0,40.11,Cu ,1.9,138,745.5,118.4,2,5,773,3,29,9,7500,0.8,0.1,548,0,11.72895427,60.26609479,0.015005062,0.026740467,15.0665237,1.6115435,2.76256126,2.762562078,9.11839409,90,90,119.9999778,60.26609479,0.7307,1.718849313,170.4733843,0.720377561,1.86E-06,21.30917304,0.0003164,5.594933975,5.594933975,5.594934695,97.3026354,97.3026354,97.30263001,170.4733843,0,0,0,0,0,0,0,0,0,0,0,0,0,0,0,0,0,0,0,0,0,0,0,0,0,0,0,0
9.14,In2O3,55,144,1.78,Ga2O3,187.44,0,0,0,187.44,0,0,,,,0,0,723,3,133,3,4500,0.5,3,633,0.7627,7.431383516,248.148913,-1.825650498,4.03E-09,12.40744565,1.00E-06,5.52743787,5.62034609,7.9877681,90,90,90,248.148913,0.4707,3.118962667,199.5909859,-0.215265833,5.67E-07,19.95909859,0.0001132,11.88503931,5.214654455,6.968501538,113.4095423,148.5141004,62.23183204,199.5909859,0,0,0,0,0,0,0,0,0,0,0,0,0,0,0,0,0,0,0,0,0,0,0,0,0,0,0,0
9.11,In2O3,9,144,1.78,ZrO2,123.22,0,0,0,123.22,0,0,,,,0,0,573,3,82,4,26000,0.3,5,473,0.7627,7.431383516,248.148913,-1.825650498,4.03E-09,12.40744565,1.00E-06,5.52743787,5.62034609,7.9877681,90,90,90,248.148913,0.0373,5.602303597,703.4328614,-3.550562183,0.005684799,11.92259087,3.9988746,8.165203,8.170586139,11.16642157,98.56666411,107.0778823,89.9697413,703.4328614,0,0,0,0,0,0,0,0,0,0,0,0,0,0,0,0,0,0,0,0,0,0,0,0,0,0,0,0
9.05,In2O3,100,144,1.78,0,0,0,0,0,0,0,0,,,,0,0,573,3,112,3,9000,1,4,673,0.7627,7.431383516,248.148913,-1.825650498,4.03E-09,12.40744565,1.00E-06,5.52743787,5.62034609,7.9877681,90,90,90,248.148913,0,0,0,0,0,0,0,0,0,0,0,0,0,0,0,0,0,0,0,0,0,0,0,0,0,0,0,0,0,0,0,0,0,0,0,0,0,0,0,0,0,0
9,Cu,18,138,1.9,Al2O3,101.96,0,0,0,101.96,0,0,,,,0,0,673,4,184,3.8,10588.24,0.17,0.4,553,0,9.20140094,11.46788584,0.03556281,0,11.46788584,0,2.462702208,2.462702208,2.462702208,107.8165304,107.8165304,112.8338417,11.46788584,0,3.061639523,634.3399986,-3.349636855,0.001894773,10.93689653,1.2019301,22.860096,5.651388,5.662634664,60.12364367,90,90,634.3399986,0,0,0,0,0,0,0,0,0,0,0,0,0,0,0,0,0,0,0,0,0,0,0,0,0,0,0,0
8.75,Cu,10,138,1.9,Al2O3,101.96,ZrO2,123.22,0,225.18,0,0,,,,0,0,873,6,224.8,3,2016,5,2,523,0,9.20140094,11.46788584,0.03556281,0,11.46788584,0,2.462702208,2.462702208,2.462702208,107.8165304,107.8165304,112.8338417,11.46788584,0,3.061639523,634.3399986,-3.349636855,0.001894773,10.93689653,1.2019301,22.860096,5.651388,5.662634664,60.12364367,90,90,634.3399986,0.0373,5.602303597,703.4328614,-3.550562183,0.005684799,11.92259087,3.9988746,8.165203,8.170586139,11.16642157,98.56666411,107.0778823,89.9697413,703.4328614,0,0,0,0,0,0,0,0,0,0,0,0,0,0
8.66,Cu,13.79,138,1.9,ZnO,81.38,0,0,0,81.38,0,0,,,,0,0,623,4,6.7,9,2000,0.5,7,473,0,9.20140094,11.46788584,0.03556281,0,11.46788584,0,2.462702208,2.462702208,2.462702208,107.8165304,107.8165304,112.8338417,11.46788584,0.4516,5.50814457,49.08434295,-1.347222578,1.63E-08,12.27108574,8.00E-07,3.205217816,3.205217816,5.516927,90,90,119.9999962,49.08434295,0,0,0,0,0,0,0,0,0,0,0,0,0,0,0,0,0,0,0,0,0,0,0,0,0,0,0,0
8.41,In2O3,8.5,144,1.78,ZrO2,123.22,0,0,0,123.22,Ni,1.91,121,737.1,112,4.87,7.14,623,3,98,3,6000,0.25,1.5,523,0.7627,7.431383516,248.148913,-1.825650498,4.03E-09,12.40744565,1.00E-06,5.52743787,5.62034609,7.9877681,90,90,90,248.148913,0.0373,5.602303597,703.4328614,-3.550562183,0.005684799,11.92259087,3.9988746,8.165203,8.170586139,11.16642157,98.56666411,107.0778823,89.9697413,703.4328614,0,0,0,0,0,0,0,0,0,0,0,0,0,0,0,9.196826321,10.5974257,0.11925923,0.062056996,10.5974257,0.6576444,2.396665497,2.396665497,2.396665497,109.4712206,109.4712206,109.4712206,10.5974257
8,Cu,10,138,1.9,Al2O3,101.96,0,0,0,101.96,0,0,,,,0,0,873,6,234.3,3,2016,5,2,523,0,9.20140094,11.46788584,0.03556281,0,11.46788584,0,2.462702208,2.462702208,2.462702208,107.8165304,107.8165304,112.8338417,11.46788584,0,3.061639523,634.3399986,-3.349636855,0.001894773,10.93689653,1.2019301,22.860096,5.651388,5.662634664,60.12364367,90,90,634.3399986,0,0,0,0,0,0,0,0,0,0,0,0,0,0,0,0,0,0,0,0,0,0,0,0,0,0,0,0
7.94,Pd,4,131,2.2,TiO2,79.86,SiO2,60.08,0,139.94,0,0,,,,0,0,673,4,310,3,5400,0.1,0.1,553,0,11.72895427,60.26609479,0.015005062,0.026740467,15.0665237,1.6115435,2.76256126,2.762562078,9.11839409,90,90,119.9999778,60.26609479,0,5.116204652,424.9611675,-2.740159896,1.01E-06,10.11812304,0.0004312,6.705412,6.803821163,10.42604434,94.7869228,105.5817258,109.1829883,424.9611675,0.0905,1.759911521,2018.092877,-2.710095835,0.001328578,18.68604516,2.6811936,14.12898467,14.12898467,12.41564161,73.57255001,73.57255001,59.44912845,2018.092877,0,0,0,0,0,0,0,0,0,0,0,0,0,0
7.72,Cu,7.54,138,1.9,ZnO,81.38,0,0,0,81.38,0,0,,,,0,0,623,4,9.8,9,2000,0.5,7,473,0,9.20140094,11.46788584,0.03556281,0,11.46788584,0,2.462702208,2.462702208,2.462702208,107.8165304,107.8165304,112.8338417,11.46788584,0.4516,5.50814457,49.08434295,-1.347222578,1.63E-08,12.27108574,8.00E-07,3.205217816,3.205217816,5.516927,90,90,119.9999962,49.08434295,0,0,0,0,0,0,0,0,0,0,0,0,0,0,0,0,0,0,0,0,0,0,0,0,0,0,0,0
7.46,Pd,1.96,131,2.2,CeO2,172.12,0,0,0,172.12,0,0,,,,0,0,573,5,106.3,3,2000,0.3,3,493,0,11.72895427,60.26609479,0.015005062,0.026740467,15.0665237,1.6115435,2.76256126,2.762562078,9.11839409,90,90,119.9999778,60.26609479,0,6.779455929,455.8922747,-3.795988284,0.008774002,14.70620241,3.9999999,6.728971915,6.748655946,10.24659173,96.16579217,90.12123808,99.7133345,455.8922747,0,0,0,0,0,0,0,0,0,0,0,0,0,0,0,0,0,0,0,0,0,0,0,0,0,0,0,0
7.4,Cu,18,138,1.9,Al2O3,101.96,0,0,0,101.96,0,0,,,,0,0,673,4,184,3.8,10588.24,0.17,0.4,533,0,9.20140094,11.46788584,0.03556281,0,11.46788584,0,2.462702208,2.462702208,2.462702208,107.8165304,107.8165304,112.8338417,11.46788584,0,3.061639523,634.3399986,-3.349636855,0.001894773,10.93689653,1.2019301,22.860096,5.651388,5.662634664,60.12364367,90,90,634.3399986,0,0,0,0,0,0,0,0,0,0,0,0,0,0,0,0,0,0,0,0,0,0,0,0,0,0,0,0
7.3,Cu,17.1,138,1.9,Al2O3,101.96,0,0,0,101.96,K,0.82,196,418.8,48.4,5,0,673,4,181,3.8,10588.24,0.17,3,473,0,9.20140094,11.46788584,0.03556281,0,11.46788584,0,2.462702208,2.462702208,2.462702208,107.8165304,107.8165304,112.8338417,11.46788584,0,3.061639523,634.3399986,-3.349636855,0.001894773,10.93689653,1.2019301,22.860096,5.651388,5.662634664,60.12364367,90,90,634.3399986,0,0,0,0,0,0,0,0,0,0,0,0,0,0,0,0.831875431,78.04564503,0.006930266,8.97E-09,78.04564503,7.00E-07,4.79683247,4.796832151,4.79683285,60.00000261,60.00000486,59.99999674,78.04564503
7.29,Pd,10,131,2.2,SiC,40.11,0,0,0,40.11,0,0,,,,0,5,773,3,29,9,7500,0.8,0.1,498,0,11.72895427,60.26609479,0.015005062,0.026740467,15.0665237,1.6115435,2.76256126,2.762562078,9.11839409,90,90,119.9999778,60.26609479,0.7307,1.718849313,170.4733843,0.720377561,1.86E-06,21.30917304,0.0003164,5.594933975,5.594933975,5.594934695,97.3026354,97.3026354,97.30263001,170.4733843,0,0,0,0,0,0,0,0,0,0,0,0,0,0,0,0,0,0,0,0,0,0,0,0,0,0,0,0
7.22,Pd,10,131,2.2,SiC,40.11,0,0,0,40.11,0,0,,,,0,5,773,3,29,9,7500,0.8,0.1,523,0,11.72895427,60.26609479,0.015005062,0.026740467,15.0665237,1.6115435,2.76256126,2.762562078,9.11839409,90,90,119.9999778,60.26609479,0.7307,1.718849313,170.4733843,0.720377561,1.86E-06,21.30917304,0.0003164,5.594933975,5.594933975,5.594934695,97.3026354,97.3026354,97.30263001,170.4733843,0,0,0,0,0,0,0,0,0,0,0,0,0,0,0,0,0,0,0,0,0,0,0,0,0,0,0,0
7,Cu,18,138,1.9,Al2O3,101.96,0,0,0,101.96,0,0,,,,0,0,673,4,184,3.8,10588.24,0.17,0.4,503,0,9.20140094,11.46788584,0.03556281,0,11.46788584,0,2.462702208,2.462702208,2.462702208,107.8165304,107.8165304,112.8338417,11.46788584,0,3.061639523,634.3399986,-3.349636855,0.001894773,10.93689653,1.2019301,22.860096,5.651388,5.662634664,60.12364367,90,90,634.3399986,0,0,0,0,0,0,0,0,0,0,0,0,0,0,0,0,0,0,0,0,0,0,0,0,0,0,0,0
7,Cu,57,138,1.9,Al2O3,101.96,0,0,0,101.96,Mg ,1.31,130,737.7,0,21.5,0,673,4,184,3.8,10588.24,0.17,0.4,503,0,9.20140094,11.46788584,0.03556281,0,11.46788584,0,2.462702208,2.462702208,2.462702208,107.8165304,107.8165304,112.8338417,11.46788584,0,3.061639523,634.3399986,-3.349636855,0.001894773,10.93689653,1.2019301,22.860096,5.651388,5.662634664,60.12364367,90,90,634.3399986,0,0,0,0,0,0,0,0,0,0,0,0,0,0,0,0,0,0,0,0,0,0,0,0,0,0,0,0
6.9,In2O3,100,144,1.78,0,0,0,0,0,0,0,0,,,,0,0,723,3,81.8,4,21000,0.2,5,473,0.7627,7.431383516,248.148913,-1.825650498,4.03E-09,12.40744565,1.00E-06,5.52743787,5.62034609,7.9877681,90,90,90,248.148913,0,0,0,0,0,0,0,0,0,0,0,0,0,0,0,0,0,0,0,0,0,0,0,0,0,0,0,0,0,0,0,0,0,0,0,0,0,0,0,0,0,0
6.9,Cu,17.1,138,1.9,Al2O3,101.96,0,0,0,101.96,K,0.82,196,418.8,48.4,5,0,673,4,181,3.8,10588.24,0.17,36,503,0,9.20140094,11.46788584,0.03556281,0,11.46788584,0,2.462702208,2.462702208,2.462702208,107.8165304,107.8165304,112.8338417,11.46788584,0,3.061639523,634.3399986,-3.349636855,0.001894773,10.93689653,1.2019301,22.860096,5.651388,5.662634664,60.12364367,90,90,634.3399986,0,0,0,0,0,0,0,0,0,0,0,0,0,0,0,0.831875431,78.04564503,0.006930266,8.97E-09,78.04564503,7.00E-07,4.79683247,4.796832151,4.79683285,60.00000261,60.00000486,59.99999674,78.04564503
6.9,Cu,57,138,1.9,Al2O3,101.96,0,0,0,101.96,Mg ,1.31,130,737.7,0,21.5,0,673,4,181,3.8,10588.24,0.17,36,503,0,9.20140094,11.46788584,0.03556281,0,11.46788584,0,2.462702208,2.462702208,2.462702208,107.8165304,107.8165304,112.8338417,11.46788584,0,3.061639523,634.3399986,-3.349636855,0.001894773,10.93689653,1.2019301,22.860096,5.651388,5.662634664,60.12364367,90,90,634.3399986,0,0,0,0,0,0,0,0,0,0,0,0,0,0,0,0,0,0,0,0,0,0,0,0,0,0,0,0
6.72,Cu,28,138,1.9,ZrO2,123.22,0,0,0,123.22,0,0,,,,0,0,623,3,179,3,10800,0.5,2,523,0,9.20140094,11.46788584,0.03556281,0,11.46788584,0,2.462702208,2.462702208,2.462702208,107.8165304,107.8165304,112.8338417,11.46788584,0.0373,5.602303597,703.4328614,-3.550562183,0.005684799,11.92259087,3.9988746,8.165203,8.170586139,11.16642157,98.56666411,107.0778823,89.9697413,703.4328614,0,0,0,0,0,0,0,0,0,0,0,0,0,0,0,0,0,0,0,0,0,0,0,0,0,0,0,0
6.6,Cu,17.1,138,1.9,Al2O3,101.96,0,0,0,101.96,K,0.82,196,418.8,48.4,5,0,673,4,181,3.8,10588.24,0.17,0.4,473,0,9.20140094,11.46788584,0.03556281,0,11.46788584,0,2.462702208,2.462702208,2.462702208,107.8165304,107.8165304,112.8338417,11.46788584,0,3.061639523,634.3399986,-3.349636855,0.001894773,10.93689653,1.2019301,22.860096,5.651388,5.662634664,60.12364367,90,90,634.3399986,0,0,0,0,0,0,0,0,0,0,0,0,0,0,0,0.831875431,78.04564503,0.006930266,8.97E-09,78.04564503,7.00E-07,4.79683247,4.796832151,4.79683285,60.00000261,60.00000486,59.99999674,78.04564503
6.6,Cu,17.1,138,1.9,Al2O3,101.96,0,0,0,101.96,K,0.82,196,418.8,48.4,5,0,673,4,181,3.8,10588.24,0.17,0.4,473,0,9.20140094,11.46788584,0.03556281,0,11.46788584,0,2.462702208,2.462702208,2.462702208,107.8165304,107.8165304,112.8338417,11.46788584,0,3.061639523,634.3399986,-3.349636855,0.001894773,10.93689653,1.2019301,22.860096,5.651388,5.662634664,60.12364367,90,90,634.3399986,0,0,0,0,0,0,0,0,0,0,0,0,0,0,0,0.831875431,78.04564503,0.006930266,8.97E-09,78.04564503,7.00E-07,4.79683247,4.796832151,4.79683285,60.00000261,60.00000486,59.99999674,78.04564503
6.36,In2O3,100,144,1.78,0,0,0,0,0,0,0,0,,,,0,0,723,3,76.4,3,24000,0.1,2,493,0.7627,7.431383516,248.148913,-1.825650498,4.03E-09,12.40744565,1.00E-06,5.52743787,5.62034609,7.9877681,90,90,90,248.148913,0,0,0,0,0,0,0,0,0,0,0,0,0,0,0,0,0,0,0,0,0,0,0,0,0,0,0,0,0,0,0,0,0,0,0,0,0,0,0,0,0,0
6.34,Cu,33,138,1.9,ZnO,81.38,Al2O3,101.96,0,183.34,N doped Graphene(N),3.04,75,1402.3,7,16,0,623,5,50.8,3,2240,0.5,3,473,0,9.20140094,11.46788584,0.03556281,0,11.46788584,0,2.462702208,2.462702208,2.462702208,107.8165304,107.8165304,112.8338417,11.46788584,0.4516,5.50814457,49.08434295,-1.347222578,1.63E-08,12.27108574,8.00E-07,3.205217816,3.205217816,5.516927,90,90,119.9999962,49.08434295,0,3.061639523,634.3399986,-3.349636855,0.001894773,10.93689653,1.2019301,22.860096,5.651388,5.662634664,60.12364367,90,90,634.3399986,0,0,0,0,0,0,0,0,0,0,0,0,0,0
6.34,Pd,5,131,2.2,ZnTiO3,242.64,0,0,0,242.64,0,0,,,,0,0,623,3,18,3,3600,0.5,2,448,0,11.72895427,60.26609479,0.015005062,0.026740467,15.0665237,1.6115435,2.76256126,2.762562078,9.11839409,90,90,119.9999778,60.26609479,0,4.788545172,212.6059469,-2.384588291,0.000360572,11.81144149,0.0766597,3.537957,5.445356,11.035616,90,90,90,212.6059469,0,0,0,0,0,0,0,0,0,0,0,0,0,0,0,0,0,0,0,0,0,0,0,0,0,0,0,0
6.3,Cu,17.1,138,1.9,Al2O3,101.96,0,0,0,101.96,K,0.82,196,418.8,48.4,5,0,673,4,181,3.8,10588.24,0.17,10,503,0,9.20140094,11.46788584,0.03556281,0,11.46788584,0,2.462702208,2.462702208,2.462702208,107.8165304,107.8165304,112.8338417,11.46788584,0,3.061639523,634.3399986,-3.349636855,0.001894773,10.93689653,1.2019301,22.860096,5.651388,5.662634664,60.12364367,90,90,634.3399986,0,0,0,0,0,0,0,0,0,0,0,0,0,0,0,0.831875431,78.04564503,0.006930266,8.97E-09,78.04564503,7.00E-07,4.79683247,4.796832151,4.79683285,60.00000261,60.00000486,59.99999674,78.04564503
6.07,Pd,7,131,2.2,SiC,40.11,0,0,0,40.11,Cu ,1.9,138,745.5,118.4,2,5,773,3,29,9,7500,0.8,0.1,498,0,11.72895427,60.26609479,0.015005062,0.026740467,15.0665237,1.6115435,2.76256126,2.762562078,9.11839409,90,90,119.9999778,60.26609479,0.7307,1.718849313,170.4733843,0.720377561,1.86E-06,21.30917304,0.0003164,5.594933975,5.594933975,5.594934695,97.3026354,97.3026354,97.30263001,170.4733843,0,0,0,0,0,0,0,0,0,0,0,0,0,0,0,0,0,0,0,0,0,0,0,0,0,0,0,0
5.8,Cu,17.1,138,1.9,Al2O3,101.96,0,0,0,101.96,K,0.82,196,418.8,48.4,5,0,673,4,181,3.8,10588.24,0.17,3,533,0,9.20140094,11.46788584,0.03556281,0,11.46788584,0,2.462702208,2.462702208,2.462702208,107.8165304,107.8165304,112.8338417,11.46788584,0,3.061639523,634.3399986,-3.349636855,0.001894773,10.93689653,1.2019301,22.860096,5.651388,5.662634664,60.12364367,90,90,634.3399986,0,0,0,0,0,0,0,0,0,0,0,0,0,0,0,0.831875431,78.04564503,0.006930266,8.97E-09,78.04564503,7.00E-07,4.79683247,4.796832151,4.79683285,60.00000261,60.00000486,59.99999674,78.04564503
5.8,Pd,4,131,2.2,SBA-15,60,0,0,0,60,0,0,,,,0,0,673,4,417,3,5400,0.1,0.1,673,0,11.72895427,60.26609479,0.015005062,0.026740467,15.0665237,1.6115435,2.76256126,2.762562078,9.11839409,90,90,119.9999778,60.26609479,0,0,0,0,0,0,0,0,0,0,0,0,0,0,0,0,0,0,0,0,0,0,0,0,0,0,0,0,0,0,0,0,0,0,0,0,0,0,0,0,0,0
5.67,In2O3,9,144,1.78,CeO2,172.12,0,0,0,172.12,0,0,,,,0,0,623,3,28,3,6000,0.2,0.1,523,0.7627,7.431383516,248.148913,-1.825650498,4.03E-09,12.40744565,1.00E-06,5.52743787,5.62034609,7.9877681,90,90,90,248.148913,0,6.779455929,455.8922747,-3.795988284,0.008774002,14.70620241,3.9999999,6.728971915,6.748655946,10.24659173,96.16579217,90.12123808,99.7133345,455.8922747,0,0,0,0,0,0,0,0,0,0,0,0,0,0,0,0,0,0,0,0,0,0,0,0,0,0,0,0
5.6,Cu,4.74,138,1.9,ZnO,81.38,0,0,0,81.38,0,0,,,,0,0,623,4,13.6,9,2000,0.5,7,473,0,9.20140094,11.46788584,0.03556281,0,11.46788584,0,2.462702208,2.462702208,2.462702208,107.8165304,107.8165304,112.8338417,11.46788584,0.4516,5.50814457,49.08434295,-1.347222578,1.63E-08,12.27108574,8.00E-07,3.205217816,3.205217816,5.516927,90,90,119.9999962,49.08434295,0,0,0,0,0,0,0,0,0,0,0,0,0,0,0,0,0,0,0,0,0,0,0,0,0,0,0,0
5.5,Cu,17.1,138,1.9,Al2O3,101.96,0,0,0,101.96,K,0.82,196,418.8,48.4,5,0,673,4,181,3.8,10588.24,0.17,10,553,0,9.20140094,11.46788584,0.03556281,0,11.46788584,0,2.462702208,2.462702208,2.462702208,107.8165304,107.8165304,112.8338417,11.46788584,0,3.061639523,634.3399986,-3.349636855,0.001894773,10.93689653,1.2019301,22.860096,5.651388,5.662634664,60.12364367,90,90,634.3399986,0,0,0,0,0,0,0,0,0,0,0,0,0,0,0,0.831875431,78.04564503,0.006930266,8.97E-09,78.04564503,7.00E-07,4.79683247,4.796832151,4.79683285,60.00000261,60.00000486,59.99999674,78.04564503
5.4,Cu,17.1,138,1.9,Al2O3,101.96,0,0,0,101.96,K,0.82,196,418.8,48.4,5,0,673,4,181,3.8,10588.24,0.17,36,443,0,9.20140094,11.46788584,0.03556281,0,11.46788584,0,2.462702208,2.462702208,2.462702208,107.8165304,107.8165304,112.8338417,11.46788584,0,3.061639523,634.3399986,-3.349636855,0.001894773,10.93689653,1.2019301,22.860096,5.651388,5.662634664,60.12364367,90,90,634.3399986,0,0,0,0,0,0,0,0,0,0,0,0,0,0,0,0.831875431,78.04564503,0.006930266,8.97E-09,78.04564503,7.00E-07,4.79683247,4.796832151,4.79683285,60.00000261,60.00000486,59.99999674,78.04564503
5.28,Cu,13.79,138,1.9,ZnO,81.38,0,0,0,81.38,0,0,,,,0,0,623,4,6.7,9,2000,0.5,7,453,0,9.20140094,11.46788584,0.03556281,0,11.46788584,0,2.462702208,2.462702208,2.462702208,107.8165304,107.8165304,112.8338417,11.46788584,0.4516,5.50814457,49.08434295,-1.347222578,1.63E-08,12.27108574,8.00E-07,3.205217816,3.205217816,5.516927,90,90,119.9999962,49.08434295,0,0,0,0,0,0,0,0,0,0,0,0,0,0,0,0,0,0,0,0,0,0,0,0,0,0,0,0
5.07,Pd,6,131,2.2,SiC,40.11,0,0,0,40.11,Cu ,1.9,138,745.5,118.4,3,5,773,3,23,9,7500,0.8,0.1,548,0,11.72895427,60.26609479,0.015005062,0.026740467,15.0665237,1.6115435,2.76256126,2.762562078,9.11839409,90,90,119.9999778,60.26609479,0.7307,1.718849313,170.4733843,0.720377561,1.86E-06,21.30917304,0.0003164,5.594933975,5.594933975,5.594934695,97.3026354,97.3026354,97.30263001,170.4733843,0,0,0,0,0,0,0,0,0,0,0,0,0,0,0,0,0,0,0,0,0,0,0,0,0,0,0,0
5,Pd,1.91,131,2.2,CeO2,172.12,0,0,0,172.12,0,0,,,,0,0,573,5,22.1,3,2000,0.3,3,513,0,11.72895427,60.26609479,0.015005062,0.026740467,15.0665237,1.6115435,2.76256126,2.762562078,9.11839409,90,90,119.9999778,60.26609479,0,6.779455929,455.8922747,-3.795988284,0.008774002,14.70620241,3.9999999,6.728971915,6.748655946,10.24659173,96.16579217,90.12123808,99.7133345,455.8922747,0,0,0,0,0,0,0,0,0,0,0,0,0,0,0,0,0,0,0,0,0,0,0,0,0,0,0,0
4.97,In2O3,100,144,1.78,0,0,0,0,0,0,0,0,,,,0,0,723,3,72.9,4,21000,0.2,5,473,0.7627,7.431383516,248.148913,-1.825650498,4.03E-09,12.40744565,1.00E-06,5.52743787,5.62034609,7.9877681,90,90,90,248.148913,0,0,0,0,0,0,0,0,0,0,0,0,0,0,0,0,0,0,0,0,0,0,0,0,0,0,0,0,0,0,0,0,0,0,0,0,0,0,0,0,0,0
4.96,Pd,5,131,2.2,ZnTiO3,242.64,0,0,0,242.64,Zn,1.65,131,906.4,0,13.78,0,623,3,21,3,3600,0.5,2,448,0,11.72895427,60.26609479,0.015005062,0.026740467,15.0665237,1.6115435,2.76256126,2.762562078,9.11839409,90,90,119.9999778,60.26609479,0,4.788545172,212.6059469,-2.384588291,0.000360572,11.81144149,0.0766597,3.537957,5.445356,11.035616,90,90,90,212.6059469,0,0,0,0,0,0,0,0,0,0,0,0,0,0,0,7.519443,43.33334257,0.007402095,0,14.44444752,0,2.618536651,2.618536651,7.471915505,79.36667029,100.6333297,120.0394772,43.33334257
4.89,Cu,2.76,138,1.9,ZnO,81.38,0,0,0,81.38,0,0,,,,0,0,623,4,17.6,9,2000,0.5,7,473,0,9.20140094,11.46788584,0.03556281,0,11.46788584,0,2.462702208,2.462702208,2.462702208,107.8165304,107.8165304,112.8338417,11.46788584,0.4516,5.50814457,49.08434295,-1.347222578,1.63E-08,12.27108574,8.00E-07,3.205217816,3.205217816,5.516927,90,90,119.9999962,49.08434295,0,0,0,0,0,0,0,0,0,0,0,0,0,0,0,0,0,0,0,0,0,0,0,0,0,0,0,0
4.83,Pd,5,131,2.2,TiO2,79.86,0,0,0,79.86,Zn,1.65,131,906.4,0,13.78,0,623,3,44,3,3600,0.5,2,448,0,11.72895427,60.26609479,0.015005062,0.026740467,15.0665237,1.6115435,2.76256126,2.762562078,9.11839409,90,90,119.9999778,60.26609479,0,5.116204652,424.9611675,-2.740159896,1.01E-06,10.11812304,0.0004312,6.705412,6.803821163,10.42604434,94.7869228,105.5817258,109.1829883,424.9611675,0,0,0,0,0,0,0,0,0,0,0,0,0,0,0,7.519443,43.33334257,0.007402095,0,14.44444752,0,2.618536651,2.618536651,7.471915505,79.36667029,100.6333297,120.0394772,43.33334257
4.82,In2O3,100,144,1.78,0,0,0,0,0,0,0,0,,,,0,0,573,3,112,3,9000,1,4,473,0.7627,7.431383516,248.148913,-1.825650498,4.03E-09,12.40744565,1.00E-06,5.52743787,5.62034609,7.9877681,90,90,90,248.148913,0,0,0,0,0,0,0,0,0,0,0,0,0,0,0,0,0,0,0,0,0,0,0,0,0,0,0,0,0,0,0,0,0,0,0,0,0,0,0,0,0,0
4.69,Pd,4,131,2.2,TiO2,79.86,SiO2,60.08,0,139.94,0,0,,,,0,0,673,4,251,3,5400,0.1,0.1,553,0,11.72895427,60.26609479,0.015005062,0.026740467,15.0665237,1.6115435,2.76256126,2.762562078,9.11839409,90,90,119.9999778,60.26609479,0,5.116204652,424.9611675,-2.740159896,1.01E-06,10.11812304,0.0004312,6.705412,6.803821163,10.42604434,94.7869228,105.5817258,109.1829883,424.9611675,0.0905,1.759911521,2018.092877,-2.710095835,0.001328578,18.68604516,2.6811936,14.12898467,14.12898467,12.41564161,73.57255001,73.57255001,59.44912845,2018.092877,0,0,0,0,0,0,0,0,0,0,0,0,0,0
4.6,Cu,17.1,138,1.9,Al2O3,101.96,0,0,0,101.96,K,0.82,196,418.8,48.4,5,0,673,4,181,3.8,10588.24,0.17,10,473,0,9.20140094,11.46788584,0.03556281,0,11.46788584,0,2.462702208,2.462702208,2.462702208,107.8165304,107.8165304,112.8338417,11.46788584,0,3.061639523,634.3399986,-3.349636855,0.001894773,10.93689653,1.2019301,22.860096,5.651388,5.662634664,60.12364367,90,90,634.3399986,0,0,0,0,0,0,0,0,0,0,0,0,0,0,0,0.831875431,78.04564503,0.006930266,8.97E-09,78.04564503,7.00E-07,4.79683247,4.796832151,4.79683285,60.00000261,60.00000486,59.99999674,78.04564503
4.56,Pd,2,131,2.2,SiO2,60.08,0,0,0,60.08,Cu,1.9,138,745.5,118.4,9,0,723,5,304,1,3600,0.2,4.1,523,0,11.72895427,60.26609479,0.015005062,0.026740467,15.0665237,1.6115435,2.76256126,2.762562078,9.11839409,90,90,119.9999778,60.26609479,0.0905,1.759911521,2018.092877,-2.710095835,0.001328578,18.68604516,2.6811936,14.12898467,14.12898467,12.41564161,73.57255001,73.57255001,59.44912845,2018.092877,0,0,0,0,0,0,0,0,0,0,0,0,0,0,0,9.20140094,11.46788584,0.03556281,0,11.46788584,0,2.462702208,2.462702208,2.462702208,107.8165304,107.8165304,112.8338417,11.46788584
4.55,Pd,6,131,2.2,SiC,40.11,0,0,0,40.11,Cu ,1.9,138,745.5,118.4,3,5,773,3,23,9,7500,0.8,0.1,523,0,11.72895427,60.26609479,0.015005062,0.026740467,15.0665237,1.6115435,2.76256126,2.762562078,9.11839409,90,90,119.9999778,60.26609479,0.7307,1.718849313,170.4733843,0.720377561,1.86E-06,21.30917304,0.0003164,5.594933975,5.594933975,5.594934695,97.3026354,97.3026354,97.30263001,170.4733843,0,0,0,0,0,0,0,0,0,0,0,0,0,0,0,0,0,0,0,0,0,0,0,0,0,0,0,0
4.52,Cu,7.54,138,1.9,ZnO,81.38,0,0,0,81.38,0,0,,,,0,0,623,4,9.8,9,2000,0.5,7,453,0,9.20140094,11.46788584,0.03556281,0,11.46788584,0,2.462702208,2.462702208,2.462702208,107.8165304,107.8165304,112.8338417,11.46788584,0.4516,5.50814457,49.08434295,-1.347222578,1.63E-08,12.27108574,8.00E-07,3.205217816,3.205217816,5.516927,90,90,119.9999962,49.08434295,0,0,0,0,0,0,0,0,0,0,0,0,0,0,0,0,0,0,0,0,0,0,0,0,0,0,0,0
4.4,Cu,17.1,138,1.9,Al2O3,101.96,0,0,0,101.96,K,0.82,196,418.8,48.4,5,0,673,4,181,3.8,10588.24,0.17,10,533,0,9.20140094,11.46788584,0.03556281,0,11.46788584,0,2.462702208,2.462702208,2.462702208,107.8165304,107.8165304,112.8338417,11.46788584,0,3.061639523,634.3399986,-3.349636855,0.001894773,10.93689653,1.2019301,22.860096,5.651388,5.662634664,60.12364367,90,90,634.3399986,0,0,0,0,0,0,0,0,0,0,0,0,0,0,0,0.831875431,78.04564503,0.006930266,8.97E-09,78.04564503,7.00E-07,4.79683247,4.796832151,4.79683285,60.00000261,60.00000486,59.99999674,78.04564503
4.4,Pd,1.96,131,2.2,CeO2,172.12,0,0,0,172.12,0,0,,,,0,0,573,5,106.3,3,2000,0.3,3,473,0,11.72895427,60.26609479,0.015005062,0.026740467,15.0665237,1.6115435,2.76256126,2.762562078,9.11839409,90,90,119.9999778,60.26609479,0,6.779455929,455.8922747,-3.795988284,0.008774002,14.70620241,3.9999999,6.728971915,6.748655946,10.24659173,96.16579217,90.12123808,99.7133345,455.8922747,0,0,0,0,0,0,0,0,0,0,0,0,0,0,0,0,0,0,0,0,0,0,0,0,0,0,0,0
4.3,Cu,17.1,138,1.9,Al2O3,101.96,0,0,0,101.96,K,0.82,196,418.8,48.4,5,0,673,4,181,3.8,10588.24,0.17,3,553,0,9.20140094,11.46788584,0.03556281,0,11.46788584,0,2.462702208,2.462702208,2.462702208,107.8165304,107.8165304,112.8338417,11.46788584,0,3.061639523,634.3399986,-3.349636855,0.001894773,10.93689653,1.2019301,22.860096,5.651388,5.662634664,60.12364367,90,90,634.3399986,0,0,0,0,0,0,0,0,0,0,0,0,0,0,0,0.831875431,78.04564503,0.006930266,8.97E-09,78.04564503,7.00E-07,4.79683247,4.796832151,4.79683285,60.00000261,60.00000486,59.99999674,78.04564503
4.3,Cu,57,138,1.9,Al2O3,101.96,0,0,0,101.96,Mg ,1.31,130,737.7,0,21.5,0,673,4,181,3.8,10588.24,0.17,3,553,0,9.20140094,11.46788584,0.03556281,0,11.46788584,0,2.462702208,2.462702208,2.462702208,107.8165304,107.8165304,112.8338417,11.46788584,0,3.061639523,634.3399986,-3.349636855,0.001894773,10.93689653,1.2019301,22.860096,5.651388,5.662634664,60.12364367,90,90,634.3399986,0,0,0,0,0,0,0,0,0,0,0,0,0,0,0,0,0,0,0,0,0,0,0,0,0,0,0,0
4.18,In2O3,100,144,1.78,0,0,0,0,0,0,0,0,,,,0,0,573,3,112,3,9000,1,4,473,0.7627,7.431383516,248.148913,-1.825650498,4.03E-09,12.40744565,1.00E-06,5.52743787,5.62034609,7.9877681,90,90,90,248.148913,0,0,0,0,0,0,0,0,0,0,0,0,0,0,0,0,0,0,0,0,0,0,0,0,0,0,0,0,0,0,0,0,0,0,0,0,0,0,0,0,0,0
4.07,Pd,10,131,2.2,SiC,40.11,0,0,0,40.11,0,0,,,,0,5,773,3,29,9,7500,0.8,0.1,473,0,11.72895427,60.26609479,0.015005062,0.026740467,15.0665237,1.6115435,2.76256126,2.762562078,9.11839409,90,90,119.9999778,60.26609479,0.7307,1.718849313,170.4733843,0.720377561,1.86E-06,21.30917304,0.0003164,5.594933975,5.594933975,5.594934695,97.3026354,97.3026354,97.30263001,170.4733843,0,0,0,0,0,0,0,0,0,0,0,0,0,0,0,0,0,0,0,0,0,0,0,0,0,0,0,0
3.9,Cu,17.1,138,1.9,Al2O3,101.96,0,0,0,101.96,K,0.82,196,418.8,48.4,5,0,673,4,181,3.8,10588.24,0.17,0.4,443,0,9.20140094,11.46788584,0.03556281,0,11.46788584,0,2.462702208,2.462702208,2.462702208,107.8165304,107.8165304,112.8338417,11.46788584,0,3.061639523,634.3399986,-3.349636855,0.001894773,10.93689653,1.2019301,22.860096,5.651388,5.662634664,60.12364367,90,90,634.3399986,0,0,0,0,0,0,0,0,0,0,0,0,0,0,0,0.831875431,78.04564503,0.006930266,8.97E-09,78.04564503,7.00E-07,4.79683247,4.796832151,4.79683285,60.00000261,60.00000486,59.99999674,78.04564503
3.86,In2O3,100,144,1.78,0,0,0,0,0,0,0,0,,,,0,0,573,3,112,4,9000,1,4,473,0.7627,7.431383516,248.148913,-1.825650498,4.03E-09,12.40744565,1.00E-06,5.52743787,5.62034609,7.9877681,90,90,90,248.148913,0,0,0,0,0,0,0,0,0,0,0,0,0,0,0,0,0,0,0,0,0,0,0,0,0,0,0,0,0,0,0,0,0,0,0,0,0,0,0,0,0,0
3.7,Cu,17.1,138,1.9,Al2O3,101.96,0,0,0,101.96,K,0.82,196,418.8,48.4,5,0,673,4,181,3.8,10588.24,0.17,0.4,503,0,9.20140094,11.46788584,0.03556281,0,11.46788584,0,2.462702208,2.462702208,2.462702208,107.8165304,107.8165304,112.8338417,11.46788584,0,3.061639523,634.3399986,-3.349636855,0.001894773,10.93689653,1.2019301,22.860096,5.651388,5.662634664,60.12364367,90,90,634.3399986,0,0,0,0,0,0,0,0,0,0,0,0,0,0,0,0.831875431,78.04564503,0.006930266,8.97E-09,78.04564503,7.00E-07,4.79683247,4.796832151,4.79683285,60.00000261,60.00000486,59.99999674,78.04564503
3.6,Cu,0.5,138,1.9,ZnO,81.38,0,0,0,81.38,0,0,,,,0,0,623,4,24.4,9,2000,0.5,7,473,0,9.20140094,11.46788584,0.03556281,0,11.46788584,0,2.462702208,2.462702208,2.462702208,107.8165304,107.8165304,112.8338417,11.46788584,0.4516,5.50814457,49.08434295,-1.347222578,1.63E-08,12.27108574,8.00E-07,3.205217816,3.205217816,5.516927,90,90,119.9999962,49.08434295,0,0,0,0,0,0,0,0,0,0,0,0,0,0,0,0,0,0,0,0,0,0,0,0,0,0,0,0
