Repository: katherine-s37/chemistry

## Optimizing CO2 Hydrogenation to Methanol Analysis with a Structure Network and Attention-Based Aggregation in a Hybrid CatBoost Framework

### Description:
This project focuses on optimizing the prediction of methanol yield in the CO2 hydrogenation process using machine learning techniques. Given the increasing importance of carbon capture and conversion, this study leverages a hybrid CatBoost model to handle complex catalytic behaviors and multiple data sources, including reaction conditions, physical properties, and electronic/3D structural features.

File: Curated_data_expanded.csv (part 15 of 15)
],Support2,MW of Support 2 [g mol-1],MW Support 3 [g mol-1],Total MW of Support [g mol-1],Promoter 1,Electronegativity of P1,CR P1 [pm],first ionization energy P1[KJ/mol],electron affinity P1[KJ/mol],Promoter 1 loading [wt.%],Promoter 2 loading [wt.%],Calcination Temperature [K],Calcination duration [h],SBET [m2 g-1],H2/CO2 [-],GHSV [cm3 h-1 gcat-1],Catalyst amount [g],Pressure [Mpa],Temperature [K],Family_band_gap,Family_density,Family_volume,Family_formation_energy_per_atom,Family_total_magnetization_normalized_vol,Family_density_atomic,Family_total_magnetization,Family_a,Family_b,Family_c,Family_alpha,Family_beta,Family_gamma,Family_volume.1,Support1_band_gap,Support1_density,Support1_volume,Support1_formation_energy_per_atom,Support1_total_magnetization_normalized_vol,Support1_density_atomic,Support1_total_magnetization,Support1_a,Support1_b,Support1_c,Support1_alpha,Support1_beta,Support1_gamma,Support1_volume.1,Support2_band_gap,Support2_density,Support2_volume,Support2_formation_energy_per_atom,Support2_total_magnetization_normalized_vol,Support2_density_atomic,Support2_total_magnetization,Support2_a,Support2_b,Support2_c,Support2_alpha,Support2_beta,Support2_gamma,Support2_volume.1,Promoter1_band_gap,Promoter1_density,Promoter1_volume,Promoter1_formation_energy_per_atom,Promoter1_total_magnetization_normalized_vol,Promoter1_density_atomic,Promoter1_total_magnetization,Promoter1_a,Promoter1_b,Promoter1_c,Promoter1_alpha,Promoter1_beta,Promoter1_gamma,Promoter1_volume.1
20.21,ZnO-ZrO2,100,140,1.7,0,0,0,0,0,0,0,0,,,,0,0,773,3,44.3,3,24000,,5,473,0,4.778115583,71.11550484,-2.173447252,0.00095018,14.22310097,0.0675725,4.143062,4.143062,4.143062,90,90,90,71.11550484,0,0,0,0,0,0,0,0,0,0,0,0,0,0,0,0,0,0,0,0,0,0,0,0,0,0,0,0,0,0,0,0,0,0,0,0,0,0,0,0,0,0
71.2,ZnO-ZrO2,100,140,1.7,0,0,0,0,0,0,0,0,,,,0,0,773,3,44.3,3,24000,,5,513,0,4.778115583,71.11550484,-2.173447252,0.00095018,14.22310097,0.0675725,4.143062,4.143062,4.143062,90,90,90,71.11550484,0,0,0,0,0,0,0,0,0,0,0,0,0,0,0,0,0,0,0,0,0,0,0,0,0,0,0,0,0,0,0,0,0,0,0,0,0,0,0,0,0,0
215.95,ZnO-ZrO2,100,140,1.7,0,0,0,0,0,0,0,0,,,,0,0,773,3,44.3,3,24000,,5,553,0,4.778115583,71.11550484,-2.173447252,0.00095018,14.22310097,0.0675725,4.143062,4.143062,4.143062,90,90,90,71.11550484,0,0,0,0,0,0,0,0,0,0,0,0,0,0,0,0,0,0,0,0,0,0,0,0,0,0,0,0,0,0,0,0,0,0,0,0,0,0,0,0,0,0
639.94,ZnO-ZrO2,100,140,1.7,0,0,0,0,0,0,0,0,,,,0,0,773,3,44.3,3,24000,,5,588,0,4.778115583,71.11550484,-2.173447252,0.00095018,14.22310097,0.0675725,4.143062,4.143062,4.143062,90,90,90,71.11550484,0,0,0,0,0,0,0,0,0,0,0,0,0,0,0,0,0,0,0,0,0,0,0,0,0,0,0,0,0,0,0,0,0,0,0,0,0,0,0,0,0,0
793.27,ZnO-ZrO2,100,140,1.7,0,0,0,0,0,0,0,0,,,,0,0,773,3,44.3,3,24000,,5,613,0,4.778115583,71.11550484,-2.173447252,0.00095018,14.22310097,0.0675725,4.143062,4.143062,4.143062,90,90,90,71.11550484,0,0,0,0,0,0,0,0,0,0,0,0,0,0,0,0,0,0,0,0,0,0,0,0,0,0,0,0,0,0,0,0,0,0,0,0,0,0,0,0,0,0
353.19,ZnO-ZrO2,100,140,1.7,0,0,0,0,0,0,0,0,,,,0,0,773,3,44.3,3,24000,,5,653,0,4.778115583,71.11550484,-2.173447252,0.00095018,14.22310097,0.0675725,4.143062,4.143062,4.143062,90,90,90,71.11550484,0,0,0,0,0,0,0,0,0,0,0,0,0,0,0,0,0,0,0,0,0,0,0,0,0,0,0,0,0,0,0,0,0,0,0,0,0,0,0,0,0,0
412.4,In2O3,100,144,1.78,0,0,0,0,0,0,0,0,,,,0,0,673,3,129,4,24000,0.1,5,593,0.7627,7.431383516,248.148913,-1.825650498,4.03E-09,12.40744565,1.00E-06,5.52743787,5.62034609,7.9877681,90,90,90,248.148913,0,0,0,0,0,0,0,0,0,0,0,0,0,0,0,0,0,0,0,0,0,0,0,0,0,0,0,0,0,0,0,0,0,0,0,0,0,0,0,0,0,0
205,In2O3,100,144,1.78,0,0,0,0,0,0,0,0,,,,0,0,673,3,129,4,48000,0.1,5,553,0.7627,7.431383516,248.148913,-1.825650498,4.03E-09,12.40744565,1.00E-06,5.52743787,5.62034609,7.9877681,90,90,90,248.148913,0,0,0,0,0,0,0,0,0,0,0,0,0,0,0,0,0,0,0,0,0,0,0,0,0,0,0,0,0,0,0,0,0,0,0,0,0,0,0,0,0,0
346.6,In2O3,100,144,1.78,0,0,0,0,0,0,0,0,,,,0,0,673,3,129,4,48000,0.1,5,573,0.7627,7.431383516,248.148913,-1.825650498,4.03E-09,12.40744565,1.00E-06,5.52743787,5.62034609,7.9877681,90,90,90,248.148913,0,0,0,0,0,0,0,0,0,0,0,0,0,0,0,0,0,0,0,0,0,0,0,0,0,0,0,0,0,0,0,0,0,0,0,0,0,0,0,0,0,0
591.4,In2O3,100,144,1.78,0,0,0,0,0,0,0,0,,,,0,0,673,3,129,4,48000,0.1,5,593,0.7627,7.431383516,248.148913,-1.825650498,4.03E-09,12.40744565,1.00E-06,5.52743787,5.62034609,7.9877681,90,90,90,248.148913,0,0,0,0,0,0,0,0,0,0,0,0,0,0,0,0,0,0,0,0,0,0,0,0,0,0,0,0,0,0,0,0,0,0,0,0,0,0,0,0,0,0
131,In2O3,100,144,1.78,0,0,0,0,0,0,0,0,,,,0,0,673,3,129,3,12000,0.1,3,573,0.7627,7.431383516,248.148913,-1.825650498,4.03E-09,12.40744565,1.00E-06,5.52743787,5.62034609,7.9877681,90,90,90,248.148913,0,0,0,0,0,0,0,0,0,0,0,0,0,0,0,0,0,0,0,0,0,0,0,0,0,0,0,0,0,0,0,0,0,0,0,0,0,0,0,0,0,0
191,In2O3,100,144,1.78,0,0,0,0,0,0,0,0,,,,0,0,673,3,129,3,24000,0.1,3,573,0.7627,7.431383516,248.148913,-1.825650498,4.03E-09,12.40744565,1.00E-06,5.52743787,5.62034609,7.9877681,90,90,90,248.148913,0,0,0,0,0,0,0,0,0,0,0,0,0,0,0,0,0,0,0,0,0,0,0,0,0,0,0,0,0,0,0,0,0,0,0,0,0,0,0,0,0,0
932.8,In2O3,99.25,144,1.78,0,0,0,0,0,0,Pd,2.2,131,804.4,53.7,0.75,0,673,3,133,4,48000,0.1,5,553,0.7627,7.431383516,248.148913,-1.825650498,4.03E-09,12.40744565,1.00E-06,5.52743787,5.62034609,7.9877681,90,90,90,248.148913,0,0,0,0,0,0,0,0,0,0,0,0,0,0,0,0,0,0,0,0,0,0,0,0,0,0,0,0,0,11.72895427,60.26609479,0.015005062,0.026740467,15.0665237,1.6115435,2.76256126,2.762562078,9.11839409,90,90,119.9999778,60.26609479
1228.2,In2O3,99.25,144,1.78,0,0,0,0,0,0,Pd,2.2,131,804.4,53.7,0.75,0,673,3,133,4,48000,0.1,5,593,0.7627,7.431383516,248.148913,-1.825650498,4.03E-09,12.40744565,1.00E-06,5.52743787,5.62034609,7.9877681,90,90,90,248.148913,0,0,0,0,0,0,0,0,0,0,0,0,0,0,0,0,0,0,0,0,0,0,0,0,0,0,0,0,0,11.72895427,60.26609479,0.015005062,0.026740467,15.0665237,1.6115435,2.76256126,2.762562078,9.11839409,90,90,119.9999778,60.26609479
835.8,In2O3,99.25,144,1.78,0,0,0,0,0,0,Pd,2.2,131,804.4,53.7,0.75,0,673,3,133,4,36000,0.1,4,573,0.7627,7.431383516,248.148913,-1.825650498,4.03E-09,12.40744565,1.00E-06,5.52743787,5.62034609,7.9877681,90,90,90,248.148913,0,0,0,0,0,0,0,0,0,0,0,0,0,0,0,0,0,0,0,0,0,0,0,0,0,0,0,0,0,11.72895427,60.26609479,0.015005062,0.026740467,15.0665237,1.6115435,2.76256126,2.762562078,9.11839409,90,90,119.9999778,60.26609479
1010.2,In2O3,99.25,144,1.78,0,0,0,0,0,0,Pd,2.2,131,804.4,53.7,0.75,0,673,3,133,4,48000,0.1,4,573,0.7627,7.431383516,248.148913,-1.825650498,4.03E-09,12.40744565,1.00E-06,5.52743787,5.62034609,7.9877681,90,90,90,248.148913,0,0,0,0,0,0,0,0,0,0,0,0,0,0,0,0,0,0,0,0,0,0,0,0,0,0,0,0,0,11.72895427,60.26609479,0.015005062,0.026740467,15.0665237,1.6115435,2.76256126,2.762562078,9.11839409,90,90,119.9999778,60.26609479
1010.2,In2O3,99.25,144,1.78,0,0,0,0,0,0,Pd,2.2,131,804.4,53.7,0.75,0,673,3,133,4,48000,0.1,4,593,0.7627,7.431383516,248.148913,-1.825650498,4.03E-09,12.40744565,1.00E-06,5.52743787,5.62034609,7.9877681,90,90,90,248.148913,0,0,0,0,0,0,0,0,0,0,0,0,0,0,0,0,0,0,0,0,0,0,0,0,0,0,0,0,0,11.72895427,60.26609479,0.015005062,0.026740467,15.0665237,1.6115435,2.76256126,2.762562078,9.11839409,90,90,119.9999778,60.26609479
481,In2O3,99.25,144,1.78,0,0,0,0,0,0,Pd,2.2,131,804.4,53.7,0.75,0,673,3,133,3,30000,0.1,3,573,0.7627,7.431383516,248.148913,-1.825650498,4.03E-09,12.40744565,1.00E-06,5.52743787,5.62034609,7.9877681,90,90,90,248.148913,0,0,0,0,0,0,0,0,0,0,0,0,0,0,0,0,0,0,0,0,0,0,0,0,0,0,0,0,0,11.72895427,60.26609479,0.015005062,0.026740467,15.0665237,1.6115435,2.76256126,2.762562078,9.11839409,90,90,119.9999778,60.26609479
66.2,ZnO-ZrO2,100,140,1.7,0,0,0,0,0,0,0,0,,,,0,0,773,4,42,4,36000,0.1,5,553,0,4.778115583,71.11550484,-2.173447252,0.00095018,14.22310097,0.0675725,4.143062,4.143062,4.143062,90,90,90,71.11550484,0,0,0,0,0,0,0,0,0,0,0,0,0,0,0,0,0,0,0,0,0,0,0,0,0,0,0,0,0,0,0,0,0,0,0,0,0,0,0,0,0,0
155.6,ZnO-ZrO2,100,140,1.7,0,0,0,0,0,0,0,0,,,,0,0,773,4,42,4,36000,0.1,5,573,0,4.778115583,71.11550484,-2.173447252,0.00095018,14.22310097,0.0675725,4.143062,4.143062,4.143062,90,90,90,71.11550484,0,0,0,0,0,0,0,0,0,0,0,0,0,0,0,0,0,0,0,0,0,0,0,0,0,0,0,0,0,0,0,0,0,0,0,0,0,0,0,0,0,0
69.2,ZnO-ZrO2,100,140,1.7,0,0,0,0,0,0,0,0,,,,0,0,773,4,42,4,48000,0.1,5,553,0,4.778115583,71.11550484,-2.173447252,0.00095018,14.22310097,0.0675725,4.143062,4.143062,4.143062,90,90,90,71.11550484,0,0,0,0,0,0,0,0,0,0,0,0,0,0,0,0,0,0,0,0,0,0,0,0,0,0,0,0,0,0,0,0,0,0,0,0,0,0,0,0,0,0
169.2,ZnO-ZrO2,100,140,1.7,0,0,0,0,0,0,0,0,,,,0,0,773,4,42,4,48000,0.1,5,573,0,4.778115583,71.11550484,-2.173447252,0.00095018,14.22310097,0.0675725,4.143062,4.143062,4.143062,90,90,90,71.11550484,0,0,0,0,0,0,0,0,0,0,0,0,0,0,0,0,0,0,0,0,0,0,0,0,0,0,0,0,0,0,0,0,0,0,0,0,0,0,0,0,0,0
77,ZnO-ZrO2,100,140,1.7,0,0,0,0,0,0,0,0,,,,0,0,773,4,42,3,15000,,3,573,0,4.778115583,71.11550484,-2.173447252,0.00095018,14.22310097,0.0675725,4.143062,4.143062,4.143062,90,90,90,71.11550484,0,0,0,0,0,0,0,0,0,0,0,0,0,0,0,0,0,0,0,0,0,0,0,0,0,0,0,0,0,0,0,0,0,0,0,0,0,0,0,0,0,0
654.4,ZnO-ZrO2,100,140,1.7,0,0,0,0,0,0,0,0,,,,0,0,773,4,42,4,48000,0.1,5,613,0,4.778115583,71.11550484,-2.173447252,0.00095018,14.22310097,0.0675725,4.143062,4.143062,4.143062,90,90,90,71.11550484,0,0,0,0,0,0,0,0,0,0,0,0,0,0,0,0,0,0,0,0,0,0,0,0,0,0,0,0,0,0,0,0,0,0,0,0,0,0,0,0,0,0
311,ZnO-ZrO2,100,140,1.7,0,0,0,0,0,0,0,0,,,,0,0,773,4,42,4,30000,0.1,5,593,0,4.778115583,71.11550484,-2.173447252,0.00095018,14.22310097,0.0675725,4.143062,4.143062,4.143062,90,90,90,71.11550484,0,0,0,0,0,0,0,0,0,0,0,0,0,0,0,0,0,0,0,0,0,0,0,0,0,0,0,0,0,0,0,0,0,0,0,0,0,0,0,0,0,0
1222.6,Cu,64.5,138,1.9,ZnO,81.38,Al2O3,101.96,0,0,0,0,,,,0,0,623,3,81,4,36000,0.1,5,513,0,9.20140094,11.46788584,0.03556281,0,11.46788584,0,2.462702208,2.462702208,2.462702208,107.8165304,107.8165304,112.8338417,11.46788584,0.4516,5.50814457,49.08434295,-1.347222578,1.63E-08,12.27108574,8.00E-07,3.205217816,3.205217816,5.516927,90,90,119.9999962,49.08434295,0,3.061639523,634.3399986,-3.349636855,0.001894773,10.93689653,1.2019301,22.860096,5.651388,5.662634664,60.12364367,90,90,634.3399986,0,0,0,0,0,0,0,0,0,0,0,0,0,0
1158.6,Cu,64.5,138,1.9,ZnO,81.38,Al2O3,101.96,0,0,0,0,,,,0,0,623,3,81,4,48000,0.1,5,513,0,9.20140094,11.46788584,0.03556281,0,11.46788584,0,2.462702208,2.462702208,2.462702208,107.8165304,107.8165304,112.8338417,11.46788584,0.4516,5.50814457,49.08434295,-1.347222578,1.63E-08,12.27108574,8.00E-07,3.205217816,3.205217816,5.516927,90,90,119.9999962,49.08434295,0,3.061639523,634.3399986,-3.349636855,0.001894773,10.93689653,1.2019301,22.860096,5.651388,5.662634664,60.12364367,90,90,634.3399986,0,0,0,0,0,0,0,0,0,0,0,0,0,0
411.8,Cu,64.5,138,1.9,ZnO,81.38,Al2O3,101.96,0,0,0,0,,,,0,0,623,3,81,4,24000,0.1,4,473,0,9.20140094,11.46788584,0.03556281,0,11.46788584,0,2.462702208,2.462702208,2.462702208,107.8165304,107.8165304,112.8338417,11.46788584,0.4516,5.50814457,49.08434295,-1.347222578,1.63E-08,12.27108574,8.00E-07,3.205217816,3.205217816,5.516927,90,90,119.9999962,49.08434295,0,3.061639523,634.3399986,-3.349636855,0.001894773,10.93689653,1.2019301,22.860096,5.651388,5.662634664,60.12364367,90,90,634.3399986,0,0,0,0,0,0,0,0,0,0,0,0,0,0
700.6,Cu,64.5,138,1.9,ZnO,81.38,Al2O3,101.96,0,0,0,0,,,,0,0,623,3,81,4,24000,0.1,4,493,0,9.20140094,11.46788584,0.03556281,0,11.46788584,0,2.462702208,2.462702208,2.462702208,107.8165304,107.8165304,112.8338417,11.46788584,0.4516,5.50814457,49.08434295,-1.347222578,1.63E-08,12.27108574,8.00E-07,3.205217816,3.205217816,5.516927,90,90,119.9999962,49.08434295,0,3.061639523,634.3399986,-3.349636855,0.001894773,10.93689653,1.2019301,22.860096,5.651388,5.662634664,60.12364367,90,90,634.3399986,0,0,0,0,0,0,0,0,0,0,0,0,0,0
906.2,Cu,64.5,138,1.9,ZnO,81.38,Al2O3,101.96,0,0,0,0,,,,0,0,623,3,81,4,42000,0.1,4,493,0,9.20140094,11.46788584,0.03556281,0,11.46788584,0,2.462702208,2.462702208,2.462702208,107.8165304,107.8165304,112.8338417,11.46788584,0.4516,5.50814457,49.08434295,-1.347222578,1.63E-08,12.27108574,8.00E-07,3.205217816,3.205217816,5.516927,90,90,119.9999962,49.08434295,0,3.061639523,634.3399986,-3.349636855,0.001894773,10.93689653,1.2019301,22.860096,5.651388,5.662634664,60.12364367,90,90,634.3399986,0,0,0,0,0,0,0,0,0,0,0,0,0,0
1177.4,Cu,64.5,138,1.9,ZnO,81.38,Al2O3,101.96,0,0,0,0,,,,0,0,623,3,81,4,42000,0.1,4,513,0,9.20140094,11.46788584,0.03556281,0,11.46788584,0,2.462702208,2.462702208,2.462702208,107.8165304,107.8165304,112.8338417,11.46788584,0.4516,5.50814457,49.08434295,-1.347222578,1.63E-08,12.27108574,8.00E-07,3.205217816,3.205217816,5.516927,90,90,119.9999962,49.08434295,0,3.061639523,634.3399986,-3.349636855,0.001894773,10.93689653,1.2019301,22.860096,5.651388,5.662634664,60.12364367,90,90,634.3399986,0,0,0,0,0,0,0,0,0,0,0,0,0,0
803.2,Cu,67,138,1.9,ZnO,81.38,Al2O3,101.96,0,0,0,0,,,,0,0,623,3,96,4,36000,0.1,5,493,0,9.20140094,11.46788584,0.03556281,0,11.46788584,0,2.462702208,2.462702208,2.462702208,107.8165304,107.8165304,112.8338417,11.46788584,0.4516,5.50814457,49.08434295,-1.347222578,1.63E-08,12.27108574,8.00E-07,3.205217816,3.205217816,5.516927,90,90,119.9999962,49.08434295,0,3.061639523,634.3399986,-3.349636855,0.001894773,10.93689653,1.2019301,22.860096,5.651388,5.662634664,60.12364367,90,90,634.3399986,0,0,0,0,0,0,0,0,0,0,0,0,0,0
1085,Cu,67,138,1.9,ZnO,81.38,Al2O3,101.96,0,0,0,0,,,,0,0,623,3,96,4,36000,0.1,5,513,0,9.20140094,11.46788584,0.03556281,0,11.46788584,0,2.462702208,2.462702208,2.462702208,107.8165304,107.8165304,112.8338417,11.46788584,0.4516,5.50814457,49.08434295,-1.347222578,1.63E-08,12.27108574,8.00E-07,3.205217816,3.205217816,5.516927,90,90,119.9999962,49.08434295,0,3.061639523,634.3399986,-3.349636855,0.001894773,10.93689653,1.2019301,22.860096,5.651388,5.662634664,60.12364367,90,90,634.3399986,0,0,0,0,0,0,0,0,0,0,0,0,0,0
1370.4,Cu,67,138,1.9,ZnO,81.38,Al2O3,101.96,0,0,0,0,,,,0,0,623,3,96,4,48000,0.1,5,513,0,9.20140094,11.46788584,0.03556281,0,11.46788584,0,2.462702208,2.462702208,2.462702208,107.8165304,107.8165304,112.8338417,11.46788584,0.4516,5.50814457,49.08434295,-1.347222578,1.63E-08,12.27108574,8.00E-07,3.205217816,3.205217816,5.516927,90,90,119.9999962,49.08434295,0,3.061639523,634.3399986,-3.349636855,0.001894773,10.93689653,1.2019301,22.860096,5.651388,5.662634664,60.12364367,90,90,634.3399986,0,0,0,0,0,0,0,0,0,0,0,0,0,0
382.4,Cu,67,138,1.9,ZnO,81.38,Al2O3,101.96,0,0,0,0,,,,0,0,623,3,96,4,24000,0.1,4,473,0,9.20140094,11.46788584,0.03556281,0,11.46788584,0,2.462702208,2.462702208,2.462702208,107.8165304,107.8165304,112.8338417,11.46788584,0.4516,5.50814457,49.08434295,-1.347222578,1.63E-08,12.27108574,8.00E-07,3.205217816,3.205217816,5.516927,90,90,119.9999962,49.08434295,0,3.061639523,634.3399986,-3.349636855,0.001894773,10.93689653,1.2019301,22.860096,5.651388,5.662634664,60.12364367,90,90,634.3399986,0,0,0,0,0,0,0,0,0,0,0,0,0,0
887.2,Cu,67,138,1.9,ZnO,81.38,Al2O3,101.96,0,0,0,0,,,,0,0,623,3,96,4,42000,0.1,4,493,0,9.20140094,11.46788584,0.03556281,0,11.46788584,0,2.462702208,2.462702208,2.462702208,107.8165304,107.8165304,112.8338417,11.46788584,0.4516,5.50814457,49.08434295,-1.347222578,1.63E-08,12.27108574,8.00E-07,3.205217816,3.205217816,5.516927,90,90,119.9999962,49.08434295,0,3.061639523,634.3399986,-3.349636855,0.001894773,10.93689653,1.2019301,22.860096,5.651388,5.662634664,60.12364367,90,90,634.3399986,0,0,0,0,0,0,0,0,0,0,0,0,0,0
1119,Cu,67,138,1.9,ZnO,81.38,Al2O3,101.96,0,0,0,0,,,,0,0,623,3,96,4,42000,0.1,4,513,0,9.20140094,11.46788584,0.03556281,0,11.46788584,0,2.462702208,2.462702208,2.462702208,107.8165304,107.8165304,112.8338417,11.46788584,0.4516,5.50814457,49.08434295,-1.347222578,1.63E-08,12.27108574,8.00E-07,3.205217816,3.205217816,5.516927,90,90,119.9999962,49.08434295,0,3.061639523,634.3399986,-3.349636855,0.001894773,10.93689653,1.2019301,22.860096,5.651388,5.662634664,60.12364367,90,90,634.3399986,0,0,0,0,0,0,0,0,0,0,0,0,0,0
440,Cu,67,138,1.9,ZnO,81.38,Al2O3,101.96,0,0,0,0,,,,0,0,623,3,96,3,24000,0.1,3,513,0,9.20140094,11.46788584,0.03556281,0,11.46788584,0,2.462702208,2.462702208,2.462702208,107.8165304,107.8165304,112.8338417,11.46788584,0.4516,5.50814457,49.08434295,-1.347222578,1.63E-08,12.27108574,8.00E-07,3.205217816,3.205217816,5.516927,90,90,119.9999962,49.08434295,0,3.061639523,634.3399986,-3.349636855,0.001894773,10.93689653,1.2019301,22.860096,5.651388,5.662634664,60.12364367,90,90,634.3399986,0,0,0,0,0,0,0,0,0,0,0,0,0,0
31,ZnO-ZrO2,100,140,1.7,0,0,0,0,0,0,0,0,,,,0,0,773,4,42,3,19200,,3,543,0,4.778115583,71.11550484,-2.173447252,0.00095018,14.22310097,0.0675725,4.143062,4.143062,4.143062,90,90,90,71.11550484,0,0,0,0,0,0,0,0,0,0,0,0,0,0,0,0,0,0,0,0,0,0,0,0,0,0,0,0,0,0,0,0,0,0,0,0,0,0,0,0,0,0
